Repository: wzfeng768/RAGPhoto

# RAGPhoto: Agentic RAG for Organic Photovoltaic Literature QA

RAGPhoto is an agentic retrieval-augmented generation framework for traceable question answering over the organic photovoltaic (OPV) literature. It couples a **Milvus vector store** (64,343 section-aware chunks from 1,738 publications) with a **Neo4j domain knowledge graph** (76,520 entities, 363,948 relations) through **reflective multi-turn orchestration**, and serves answers with full source attribution via a Streamlit web interface.

Evaluated on a 1,511-question benchmark across six LLM backends, RAGPhoto raises answer correctness from 0.33--0.46 (bare LLM) to 0.92--0.95, with weaker models gaining the most (model equalizer effect).

---

## Project Structure

```
Data_Agentic_RAG/
├── data_pipeline/                # Data processing pipeline
│   ├── core/                     # Document loader, text splitter, vector/KG managers
│   ├── config/
│   │   ├── docker-compose.yml    # Milvus + Neo4j service definitions
│   │   ├── requirements.txt
│   │   └── milvus_data/          # Persisted database files (~2.5 GB)
│   ├── run_pipeline.py           # Serial pipeline
│   └── run_pipeline_parallel.py  # Parallel pipeline
│
├── agentic_rag/                  # Agentic RAG runtime
│   ├── core/                     # Agent orchestrator, reflection engine, RAG components
│   ├── tools/                    # Extensible tool system (web search, etc.)
│   ├── ui/
│   │   └── app_optics.py         # Streamlit frontend
│   ├── config/
│   │   └── env_example.txt       # Environment variable template
│   ├── run_agentic.py            # CLI entry point
│   ├── run_optics_ui.sh          # Streamlit launcher script
│   └── requirements.txt
│
├── evaluation/                   # Evaluation scripts and benchmark tools
└── verify_databases.py           # Database health check utility
```

---

## Knowledge Substrate

| Component | Metric | Value |
|-----------|--------|-------|
| Source corpus | Publications | 1,738 |
| | Document units | 1,575 |
| | Publication years | 2000--2024 |
| Vector database (Milvus) | Total chunks | 64,343 |
| | Embedding dimensions | 1,536 |
| | Total characters | ~55.8M |
| | Mean chunk size | 927 chars |
| Knowledge graph (Neo4j) | Entity nodes | 76,520 |
| | Relation edges | 363,948 |
| | Entity types | 5 (Material, Device, Property, Method, Characterization) |
| | Relation types | 8+ (ENHANCES, AFFECTS, COMPOSED_OF, etc.) |

---

## Prerequisites

- **Python** 3.10+
- **Docker** and **Docker Compose** v2
- An **OpenAI-compatible API key** (for embeddings and LLM generation)

---

### 1. Clone the repository

```bash
git clone <repository-url>
cd Data_Agentic_RAG
```

### 3. Start database services

The project uses Docker Compose to run Milvus (vector DB), Neo4j (knowledge graph), etcd, and MinIO. Pre-built database files are included under `data_pipeline/config/milvus_data/`.

```bash
cd data_pipeline/config
docker compose up -d
```

Verify the containers are running:

```bash
docker ps --filter "name=test-"
```

You should see four containers: `test-milvus-standalone`, `test-milvus-etcd`, `test-milvus-minio`, and `test-neo4j`.

| Service | Host Port | Description |
|---------|-----------|-------------|
| Milvus gRPC | `localhost:19531` | Vector database |
| Neo4j Bolt | `localhost:7688` | Knowledge graph |
| Neo4j Browser | `http://localhost:7475` | Graph visualization (user: `neo4j`, password: `testpassword`) |

Return to the project root:

```bash
cd ../..
```

### 4. Configure environment variables

```bash
cd agentic_rag
cp config/env_example.txt .env
```

Edit `.env` and set your API keys:

```bash

# Required
OPENAI_API_KEY=your_api_key_here
OPENAI_BASE_URL=https://api.openai.com/v1   # or any OpenAI-compatible endpoint

# Optional -- for reranking (improves retrieval quality)
RERANKER_API_KEY=your_reranker_key
RERANKER_BASE_URL=https://your-reranker-endpoint/v1
```

All other settings (model names, database ports, retrieval parameters) have working defaults. See `agentic_rag/config/env_example.txt` for the full list.

### 5. (Optional) Verify database health

From the project root:

```bash
python verify_databases.py
```

This checks connectivity to both Milvus and Neo4j and reports entity/vector counts.

### 6. Launch the Streamlit frontend

```bash
cd agentic_rag
./run_optics_ui.sh
```

The script checks that Docker services are running, installs any missing Python packages, and starts Streamlit. Open your browser at:

```
http://localhost:8503
```

You can also launch Streamlit directly:

```bash
cd agentic_rag
streamlit run ui/app_optics.py --server.port 8503
```

---

高质量 Markdown 文件集合
========================

本文件夹包含从 top_quality_md_paths.txt 中筛选出的高质量 markdown 文件。

统计信息：
- 文件总数: 329 个
- 总大小: 21MB
- 来源: RAGPhoto/MDs 目录
- 创建时间: 2026年1月7日

目录结构：
保持了原始的目录结构，每个文件都在其对应的子目录/auto/下。

File: photorag_QA/MD/Advanced Materials - 2013 - Dong - 25th Anniversary Article  Key Points for High‐Mobility Organic Field‐Effect Transistors/auto/Advanced Materials - 2013 - Dong - 25th Anniversary Article  Key Points for High‐Mobility Organic Field‐Effect Transistors.md (part 1 of 4)
# 25th Anniversary Article: Key Points for High-Mobility Organic Field-Effect Transistors

Huanli Dong,\* Xiaolong Fu, Jie Liu, Zongrui Wang, and Wenping Hu\*

Remarkable progress has been made in developing high performance organic field-effect transistors (OFETs) and the mobility of OFETs has been approaching the values of polycrystalline silicon, meeting the requirements of various electronic applications from electronic papers to integrated circuits. In this review, the key points for development of high mobility OFETs are highlighted from aspects of molecular engineering, process engineering and interface engineering. The importance of other factors, such as impurities and testing conditions is also addressed. Finally, the current challenges in this field for practical applications of OFETs are further discussed.

# 1. Introduction

Organic field-effect transistors (OFETs), using $\pi \cdot$ conjugated systems including small molecules, oligomers and polymers as the active semiconducting layer, have attracted particular attention as the key elements for realizing the next generation of electronics, that is, flexible and printed organic electronics.1-7] Intensive research efforts from both academia and industry over the past decades have been performed in achieving superior performance of OFETs and remarkable progress has been made in this field. For instance, charge-carrier mobility, a crucial parameter of OFETs referring to the drift velocity of the charge carrier under per unit applied electric field has experienced significant increase from the initial value of $1 0 ^ { - 5 } \thinspace \mathrm { c m } ^ { 2 } \mathrm { V } ^ { - 1 } \mathrm { s } ^ { - 1 }$ first reported in $1 9 8 0 \mathrm { s } ^ { [ 8 ] }$ to the state-of-the-art value of $4 0 \ \mathrm { c m } ^ { 2 } \ \mathrm { V } ^ { - 1 } \mathrm { s } ^ { - 1 }$ for hole mobilities[9] and $1 1 ~ \mathrm { c m } ^ { 2 } ~ \mathrm { V } ^ { - 1 } \mathrm { s } ^ { - 1 }$ for electron mobilities.[10] It is no doubt that such significant improvement in OFET performance is essentially driven by a combined success of multiple approaches: development of novel organic semiconductors, optimization of device physics including device fabrication and interface engineering as well as increasing attentions on other affecting factors such as impurity and testing conditions.

Since polythiophene was introduced in OFETs in 1980s,[8] developing high performance organic semiconductors from the aspects of synthetic chemistry, molecular structure, chemical/environmental stability and solution processability has been the intensive research focus in this course.11-13] As to small organic semiconductors, the most representative and widely studied examples include acene molecules (e.g., pentacene with a high record mobility of $4 0 \ \mathrm { c m } ^ { 2 } \ \mathrm { V } ^ { - 1 } \mathrm { \dot { s } ^ { - 1 } }$ for its crystalline thin films;[9] rubrene with a high record mobility of $4 3 \ \mathrm { c m } ^ { 2 } \ \mathrm { V } ^ { - 1 } \mathrm { s } ^ { - 1 }$ for its single crystals;[14] 6,13-bis(triisopropylsilylethynyl)pentacene (TIPS-PEN) with a markedly enhanced mobility of $4 . 6 ~ \mathrm { c m } ^ { 2 } ~ \mathrm { V } ^ { - 1 } \mathrm { s } ^ { - 1 }$ for its solution-sheared thin films),[15] heteroacene molecules (such as benzothieno[3,2-b][1]benzothiophene (BTBT) with the highest record carrier mobility of $3 1 . 3 \mathrm { c m } ^ { 2 } \mathrm { V } ^ { - 1 } \mathrm { s } ^ { - 1 }$ to date for organic thinfilm transistors),[16] tetrathiafulvalene derivatives[17-19] and twodimensional(2D)-shaped molecules (such as titanyl phthalocyanine (TiOPc) with a record hole mobility of $1 0 \ \mathrm { { c m } ^ { \bar { 2 } } \ \mathrm { { V } ^ { - 1 } \mathrm { { s } ^ { - 1 } } } }$ for its vacuum-deposited thin films,[20] tetrachlorinated diperylene bisimide (C12-4CldiPBI) displaying a high electron mobility of $4 . 6 5 \ \mathrm { c m } ^ { 2 } \ \mathrm { V } ^ { - 1 } \mathrm { s } ^ { - 1 }$ for its single crystals).[21] For conjugated polymers, a successful demonstration of high mobility conjugated polymer is regioregular poly(3-hexyl thiophene) (P3HT), which has been the benchmark of polymer semiconductors and provided the highest carrier mobility of $0 . 1 \ \mathrm { c m } ^ { 2 } \ \mathrm { V } ^ { - 1 } \mathrm { s } ^ { - 1 }$ for polymer semiconductors in 1996.22] Recently, this mobility record for conjugated polymers was refreshed again and again.2,23-26] Amazingly, high mobility of over $1 0 \ \mathrm { c m } ^ { 2 } \ \mathrm { V } ^ { - 1 } \mathrm { s } ^ { - 1 }$ has recently been achieved, a new world record set for polymer semiconductors, further promoting the application process of conjugated polymers from laboratory to marketplace.[27] Besides the molecular structures and resulted packing modes adjusted by chemical approach, the charge-carrier mobility in OFETs is also determined by the real molecular orders/orientation, grain sizes, grain boundaries etc., especially at the dielectric/semiconductor interface.28-33] It is noteworthy that even for devices with the same organic semiconductor, the reported field-effect mobilities often vary largely, even over an order of magnitude due to different fabrication processes, device structures and interface properties.17,20,34] Moreover, other factors such as impurities also play an important role on charge-carrier properties and severely hinder the further advancement in OFET performance for introduced defects and traps to immobilize or scatter charge carrier transport.[35,36] Despite of those remarkable advances achieved recently in OFETs performance, as a new and advanced research topic in our technological evolution, organic field-effect materials and devices still face some key challenges: (i) the fundamental aspects of molecular design strategies and packing motifs for high mobility and stability of organic semiconductors are still unclear; (ii) the relationship of molecular packing modes/ solid state structures and charge transport property for understanding chemical aspects behind structural design and realization of desired properties is still not fully understood, (iii) how to optimize molecular packing and structures in solid state through the developed fabrication techniques to improve field-effect mobility also needs to be fully elucidated; (iv) in term of device structure, many questions regarding the electrodes, insulators as well as the interface properties still exist, how they affect the charge carrier transport and how to effectively optimize all these affecting factors for high mobility OFETs also needs further intensive investigations; (v) in order to really realize the low-cost, flexible applications of organic electronics, scalable synthesis of organic semiconductors with high yields, environmentally-friendly fabrication processes as well as perfect production equipments are all challenging tasks to be solved.

Aiming at addressing these fundamental scientific issues in this field, the purpose of this article is to give a meaningful guideline for key points of high mobility OFETs from the aspects of developing superior organic semiconductors, controlling molecular solid state structures with desired molecular packing and orientation by adjusting processing conditions, improving charge carrier injection and transport by optimizing interface properties. Firstly, by introducing the most representative organic semiconductors, we will systematically illustrate how the molecular structure affects their packing modes, the transfer integral as well as reorganization energy, and in turn the field-effect mobility. Secondly, we will discuss the relationship of molecular solid structures/morphology and their charge carrier mobilities, and how to realize the desirable molecular packing in solid state by fabrication techniques for high charge carrier mobility. Then, key points for interface engineering in OFETs including the reduction of trap states at the interface, adjustment of interface compatibility for good contact and energy levels alignment for efficient charge injection and transport are also illustrated. Finally, the importance of other affecting factors such as impurities and testing external conditions for OFET performance is also highlighted. All of these aspects are integrated together in our article, in order to give a concept of key points for high performance OFETs (Figure 1) and provide guidlines to advance their prac tical applications.

# 2. Molecular Engineering for High Mobility Organic Semiconductors

Significant advances in organic semiconductors are opening the door of organic electronic industry and some organic prototype electronic devices such as radio frequency identification tags

![](images/53c52603b1e63aef1593e0d79f9fd9b1b0c3f20263a1cfcb29279d7833dac873.jpg)

Huanli Dong is an Associate Professor at the Institute of Chemistry, Chinese Academy of Sciences. She received her PhD from the institute in 2009 after she got her MSc degree at the Fujian Institute of Research on the Structure of Materials, CAS in 2006. She focuses organic electronics including molecular materials, self-assembly, and molecular devices.

![](images/724b4687c92c642712490f80e26a39f14b45972050a883f9365b19b9154a736f.jpg)

Wenping Hu is a Professor of Institute of Chemistry, Chinese Academy of Sciences (ICCAS). He received his PhD from the institute in 1999. Then he joined Osaka University and Stuttgart University as a research fellow of the Japan Society for the Promotion of Sciences and the Alexander von Humboldt Foundation, respectively. In

2003 he worked in Nippon Telephone and Telegraph, and then returned to ICCAS. His reaserch interests focus on molecular electronics.

(RFID) and organic light emitting displays (OLEDs) etc.13,4,37] are being considered for commercial applications. However, there are still some fundamental needs to better understand the origin of high mobility, the correlation of molecular structures and electronic properties, the important principles of "molecular engineering design' for high performance organic semiconductors. Based on these considerations, in the following sections, we will first briefly illustrate the origin of high mobility for organic semiconductors from the aspect of theoretical calculations, and then we will discuss deeply how to realize the high charge transport properties in real organic semiconductor systems from the aspect of molecular design. In order to give a more clear analysis, different types of representative organic semiconductors including small organic semiconductors and conjugated polymers that have been confirmed with high carrier mobility will be borrowed to explain the following questions: (i) what kind of molecular structures possessing potentially high mobility in organic semiconductors; (ii) how to further control the molecular packing motifs with maximized intermolecular interactions and $\pi$ stacking overlap through rationally modifying the molecular structures, i.e. chemical approach; (iii) how to improve the stability of materials while at the same time do not decrease their charge transport property, aiming for practical applications.

![](images/4693d251708874b1546942fb0376a40082f29d67d1745258b2f87117d1fa5b98.jpg)  
Figure 1. An overall concept of key points for high performance OFETs.

# 2.1. Theoretical Calculation: Towards Large Transfer Integral and Small Reorganization Energy

Different from their covalent or ionic-bonded inorganic counterparts, organic semiconductor solids are formed by relatively weak Van der Waals interaction between molecules, exhibiting a wide band-gap and distinct charge transport mechanism. Recently, it is generally accepted that at low temperature, a term of band-like motion could be used for describing the charge carrier transport in ultrapure organic semiconductors principly without any defects. In this situation, the charge carriers are delocalized over several chains or free chains and the hole and electron mobilities are governed by the total valence and conduction bandwidths that are built from interaction of the HOMO (highest occupied molecular orbital) and LUMO (lowest unoccupied molecular orbital) levels.28] While at higher temperatures (e.g. near room temperature), the charge carrier mobility of organic materials is often determined by a thermally activated polaronic hopping transport process, in which the charge carriers are expected to be localized over a single molecule unit (due to the strong electron-phonon coupling and the effect of splitting energy levels, which is also a major characteristic of organic conjugated materials).(38,39] In fact, considering most organic electronic devices need to be operated at room temperature and that the impurities and defects are inevitable (see Section 5.1), charge hopping process appears to be a more appropriate model to describe the charge carrier transport in most organic systems. These systems are generally characterized by a significant static energetic and/or spatial disorder. In such cases to form a current flow the electron or hole needs to transfer from one molecule to another through a hopping process. According to semi-classical electron transfer theory and extensions theory,28,40,41] there are two key parameters critically determining the self-exchange rates and then the ultimate charge carrier mobility. One parameter is the transfer integral (t), which is related to the electronic couplings between adjacent molecules and strongly dependent on the mode of molecular packing, including the degree of $\pi$ orbital overlaps, $\pi - \pi$ stacking distance, intermolecular interactions, etc. Another parameter is the reorganization energy $( \lambda )$ , which includes both internal and external contributions. The external contributions arise from changes in the surrounding media that accompany the charge transfer, which is often neglected in this stage of theoretical calculation. While the internal reorganization energy originated from the molecular deformations upon charging is largely related to the intramolecular freedom degree, the molecular rigidity, the conjugation length, etc. Theoretically speaking, large transfer integral and small reorganization energy are favorable for speeding up the charge transfer rate according to Equation (1),42] and thus for high hopping carrier mobility in organic semiconductors.

![](images/744a45b66ddb64573146d7cd9d4449d29e134457651b2c9e10a66f9ab91485e7.jpg)  
Figure 2. a) Evolution of the INDO-calculated transfer integrals for electron and hole transfer in a tetracene cofacial dimer, as a function of intermolecular distance; b) Evolution of the hole transfer integral for pentacene dimer as a function of the tilt angle y. The distance between the two molecules is ${ \sf R } = ( 3 . 5 + 1 . 5$ sin y) A, the results here are obtained from two methods, i. e., SEC (site-energy correction) and DE (direct evaluation); c) and d) Evolution of the INDOcalculated transfer integrals for electron and hole transfer in a tetracene cofacial dimer, as a function of the degree of translation of one molecule along its long axis (c) and short axis (d). The HOMO and LUMO levels of tetracene are shown in (c). For clarity, representative intermolecular displacements taken from crystal packing along the long and short axis of tetracene for dominant hole pathway are also shown in (c) and (d). a), c) and d) Reproduced with permission[28] Copyright 2007, the Academic Chemical Society, b) Reproduced with permission[40] Copyright 2010, AIP Publishing LLC.

# 2.2. Molecular Design: Towards Condensed Molecular Packing with Efficient $\pi$ orbital Overlap and Optimal Electronic Structure

$$
k _ { \mathrm { e t } } = \left( 4 \pi ^ { 2 } / \mathrm { h } \right) \mathrm { t } ^ { 2 } \left( 4 \pi \lambda \mathrm { R T } \right) ^ { - 0 . 5 } \exp ( - \lambda / 4 \mathrm { R T } )
$$

Theoretical calculation shows that both the transfer integral and reorganization energy are strongly dependent on the molecular structures and their corresponding molecular packing (arrangement).28,41] Increase of $\pi - \pi$ stacking distance and tilt angle can both lead to significantly reduced transfer integrals due to the decay of intermolecular interactions and electronic coupling (Figure 2a and 2b). Additionally, the displacement of molecules along both long and short axis can also result in the decrease of wavefunction overlap and electronic coupling. However, the decay of of transfer integral exhibits an oscillations in the values of electronic couplings for translations along the long/short molecular axis (Figure 2a and 2b). Take hole transport as in tetracene an example, it is noted that the transfer integral is increased when both are bonding or antibonding interactions between the $\pi$ atomic orbitals (with a displacement of one, two or three benzene rings) and decreased when there occurs a cancellation between them (with a displacement of about threequarter benzene ring, or its integral multiple), as shown in inset of Figure 2c and 2d, indicating the concept of optimal $\pi$ atomic orbital overlap is more important than purely maximizing cofacial overlap to achieve efficient charge transport.2042-45 The intrinsic molecular packing modes of organic molecules are significantly determined by molecular structures, such as the molecular conjugated backbones (1D, 2D or more complex shapes) and side chains (types and positions) etc.[11] which can be further adjusted by the subsequent processing conditions in some cases.15] Moreover, electronic property of organic molecules is another important factor affecting not only the charge transport property but also the environmental stability of materials. Therefore, densed molecular packing with maximized $\pi$ atomic orbital overlap and appropriate electronic structures including energy gap and energy alignment are the fundamental requirements for achieving high performance organic semiconductors from the aspect of molecular design.

where $k _ { e t }$ is the charge transfer rate, h is Planck constant, $t$ is the transfer integral, $\lambda$ is the internal reorganization energy, $\mathrm { R }$ is the distance between molecular centers, T is temperature.

# 2.2.1. Common Molecular Packing Modes of Organic Molecules and Their Charge Transport Ways

Firstly, it is necessary to give an overall understanding of the organic molecular packing in solid state. Currently, there are four basic packing motifs adopted by organic molecules: (i)

![](images/83cb33bb7d273f28c8308bac86cb6ae4fcdf663718d50538169152996eca34b5.jpg)  
Figure 3. Schematic images of common molecular packing modes of organic molecules in solid state and the possible charge transport pathways in each case. a) Typical herringbone packing with charge transport dominated by the aromatic edge-to-face interactions; b) Cofacial herring. bone packing with strong face-to-face interactions between neighboring molecules (also called slipped $\pi$ stacking), where a new effective pathway for charge transport is added compared to typical herringbone packing; c) 'slipped-stack' arrangement with 1D $\pi$ stacking, demonstrating strong anisotropic electron transport along the $\pi \cdot$ stacking direction; d) 'bricklayer' arrangement with efficient 2D network charge transport.

2D network charge transport. Extensive efforts have been devoted to modulating the molecular packing modes of organic semiconductors from the prototypical high performance conjugated cores to further enhance their $\pi$ stacking overlap even present a perfect 2D cofacial packing arrangement.[19,20,47,48] However, it should be noted that presently most of the organic semiconductors which exhibit high carrier mobility are still those with herringbone packing motifs, such as pentacene and rubrene.9,14] Such a perplexing phenomenon between theoretical modeling and experimental results demonstrates that: (i) it is nearly impossible to accurately predict the charge transport properties of organic semiconductors in solid state just from the native molecular packing mode while neglecting other outside affecting factors, such as molecular solid state phases in the conducting channel, interface effect as well as actual testing conditions, etc.; (ii) the number of organic molecules with 2D packing arrangement is still relatively very few, and the obtained charge transport property is far below their intrinsic property, which indicates a large improvement space for the mobility of these molecules; (iii) the large electrostatic repulsion between the adjacent cofacial conjugated backbones generally leads to some displacements along the long and/or short axes, which do strongly affect the intermolecular electronic couplings and thus the ultimate charge transport properties.8] Anyway, it is crucial for molecular packing in solid state with strong intermolecular interactions and effective $\pi$ orbital overlap to afford efficient charge carrier transport and high carrier mobility in organic semiconductors through appropriate molecular design engineering, not only limited to maximizing intramolecular $\pi$ conjugation but also realized through unconventional concept, such as introducing intermolecular hydrogen-bonding.[49]

# 2.2.2. An Overall Molecular Design Principles for High Mobility Organic Semiconductors

Classical herringbone packing without face-to-face overlap between adjacent molecules, where the aromatic edge-to-face interactions dominate its charge transport property and the probable transport way depends on the relative strength of transfer integrals, $t _ { 1 }$ and $t _ { 2 }$ . For instance, if the larger $t _ { 1 }$ is, the more probable way for charges is to B1 molecules (Figure 3a); (ii) Cofacial herringbone packing with enhanced face-to-face interactions, where two charge transport ways of A to C and A to B are both allowable, probably yielding a 2D network of charge transport (Figure 3b); (iii) 1-D 'slipped-stacked' arrangement, where the charge can only hop along the $\pi { - } \pi$ stacking direction, e.g. from A to C molecules, resulting in strong 1D anisotropic electronic property (Figure 3c); (iv) 2-D bricklayer' arrangement, where the conjugated backbone is arranged on top of another one. The strong face-to-face interactions can lead to large transfer integrals $( t _ { 1 } , ~ t _ { 2 } , ~ t _ { 3 } , ~ t _ { 4 } )$ and facilitate 2D transport ways. In this case, however, in order to balance the electrostatic repulsion between the adjacent conjugated planes, there is generally a displacement to some extent along the molecular long/short axis (Figure 3d),[11,40,46] Theoretically speaking, of these four packing motifs, the cofacial lamellar packing (Figure 3d) is the most ideal molecular packing mode for high mobility of organic semiconductors due to its strong intermolecular interactions to facilitate the maximized transfer integrals and afford efficient

An ideal conjugated backbone is the basic requirement for high mobility organic semiconductors. It is conceptually accepted that linear fused acene rings are the promising building block systems for superior organic semiconductors, and extension of $\pi$ conjugation is an effective approach to enhance their intermolecular couplings for high charge carrier transport. However, one major problem for larger acenes is their poorer stability and solubility. Modification on the conjugated backbone with suitable substituents at the appropriate positions provides another effective approach to modulate the molecular packing modes, energy alignment as well as solubility. Moreover, incorporation of the heteratoms in acene conjugated backbone, such as sulfur and nitroge opens a new design way for high performance organic semiconductors, which can induce novel intermolecular interactions $( \mathsf { S } . . . \pi , \mathsf { S } . . . \mathsf { C } _ { : }$ or N-H...t, etc.) for strong intermolecular couplings and lower the aromaticity of $\pi$ systems for good ambient stability. Additionally, 2D extended-conjugated molecules are novel organic systems for high performance organic semiconductor due to their highly delocalized conjugated systems. Besides these basic principles for small organic semiconductors, conjugated polymers themselves also have some additional design principles, such as high molecular regioregularity, high molecular weight and narrow molecular weight distribution, appropriate rotational freedom along the conjugated chain and the construction of donor-acceptor conjugated systems, etc. In following, we will systematically illustrate the key points for molecular design in development of high performance organic semiconductors.

![](images/91a102711662163db90c2597559c02bff1ecb45b48276c8684fc87d1af7fc1bb.jpg)  
Figure 4. Effect of molecular structures of acenes on their corresponding molecular packing motifs and electronic structures. a) Molecular structures of some representative high mobility acenes; b) Molecular packing arrangements of acene derivatives by introducing substitutions at end- or peri-positions of acene conjugated cores through appropriate chemical approaches (b1: typical herringbone arrangement with pentacene as an example; b2: slipped $\pi \cdot$ stacking mode with DCP as an example; b3: 1D lamellar packing with TES-PEN as an example; b4: 2D Iamellar packing with TIPs-PEN as an example, b1 and b2 taken from the published crystal data with Reference Code 111447 and 861078, respectively from CSD; b3 and b4 Reproduced with permission(46] Copyright 2006, the Academic Chemical Society); c) Energy levels of acene derivatives: red solid diamond: HOMO levels, blue solid diamond: LUMO levels, green hollow square: HOMO levels calculated at B3LYP/6-31G(d,p) level.

thin films,[52] which was further increased to $2 . 4 \thinspace \mathrm { c m } ^ { 2 } \thinspace \mathrm { V } ^ { - 1 } \mathrm { s } ^ { - 1 }$ for its single crystals.[53] Pentacene (3, Figure 4a), with one more benzene ring compared to tetracene, exhibits relatively higher carrier mobility, with the values approaching $1 5 { - } 4 0 ~ \mathrm { c m ^ { 2 } ~ V ^ { - 1 } s ^ { - 1 } }$ for its single crystal transistors where an oxidation product of pentacene, 6,13-pentacenequinone was used as a modified layer between pentacene and dielectric layer.[9] when the number of benzene rings in acenes is more than five, such as hexacece (4, Figure 4a), heptacene,[54] octacene and nonacene[55] or even more, the materials become very unstable and need tedious synthesis process, making it nearly impossible to be adopted in field-effect transistors. Recently, the charge transport property of hexacene has been successfully characterized by Watanabe et al.[56] through a physical vapor-transport (PVT) method from a monoketone precursor and a mobility of $4 . 2 8 ~ \mathrm { c m } ^ { 2 } ~ \mathrm { V } ^ { - 1 } \mathrm { s } ^ { - 1 }$ has been achieved for its single crystals, which was higher than that of $1 . 2 \ \mathrm { c m } ^ { 2 } \ \mathrm { V } ^ { - 1 } \mathrm { s } ^ { - 1 }$ for pentacene single crystals produced and measured in the identical conditions. Insightful analysis demonstrates that on going from anthracene to hexacene, the extension of $\pi$ conjugation for acenes does not change the original molecular packing mode, e.g., a typical herringbone arrangement with the same tilt angles $( \sim 5 1 ^ { \circ }$ for anthracene and tetracene, ${ \sim } 5 2 ^ { \circ }$ for pentacene and hexacene, suggested from their crystallographic data,57-59] see Figure 4b1 with pentacene as an example), but effectively improve the intermolecular interactions for increased transfer integrals (from $1 9 \mathrm { m e V }$ for molecule 1 to $6 0 \ \mathrm { m e V }$ for molecule 4, Figure 4a) and

# 2.2.3. High Mobility Small Conjugated Molecules

Acenes and their derivatives. Acenes, a class of aromatic hydrocarbons with fused benzene rings, are the typical linear conjugated molecules and have attracted intensive interest over the past decades due to their good electronic properties.[11,12] Among them, anthracene (1, Figure 4a) with three fused benzene rings is the smallest acene compound reported so far with the transistor characteristics, however, only $0 . 0 2 ~ \mathrm { c m } ^ { 2 } ~ \mathrm { V } ^ { - 1 } \mathrm { s } ^ { - 1 }$ of field-effect mobility based on its single crystals was achieved.[50] The poor field-effect behavior for anthracene is probably due to the relatively small $\pi$ conjugation systems and surface scattering in experiment.[51] with the extension of $\pi$ conjugation systems, the carrier mobility was also increased accordingly. For example, tetracene (2, Figure 4a), with four fused benzene rings, exhibited a tested carrier mobility of $0 . 1 \mathrm { c m } ^ { 2 } \mathrm { V } ^ { - 1 } \mathrm { s } ^ { - 1 }$ in its lowered reorganization energy (from $1 3 8 ~ \mathrm { m e V }$ for molecule 1 to $7 9 \mathrm { m e V }$ for molecule 4, Figure 4a), thus leading to a higher carrier mobility.[56] The good consistence of theoretical and experimental results for acene compounds demonstrates that it is really a straightforward and effective approach to enhance the charge carrier mobility through a simple extension of the $\pi$ conjugation backbone.

Figure 4c shows the variation trend of acenes with the increasing benzene rings and many efforts have recently been devoted to developing novel acene derivatives in such a way as to (i) improve the materials' stability in case of still maintaining their good carrier mobility; (ii) further optimize their solution processability for advancing their practical applications in low-cost, large-area electronic industry; (ii) generate new crystal structures, such as 2D lamellar packing with enhanced intermolecular interactions and electronic couplings with expectation for higher transport properties. One of the most promising effective approaches is incorporating conjugated substitutions at the end-positions of small acenes in the case of maintaining the original large band gap as well as extending the $\pi$ conjugation length for efficient charge carrier transport.

It is found that anthracene derivatives with symmetrical phenylenevinylene substituents at both ends exhibited remarkably high charge carrier mobility, environmental stability, and device repeatability,60,61] DPVAnt (5, Figure 4a) and DPPVAnt (with two hexyl chains at the end positions of DPVAnt, not shown here) are two representative examples guided by such a molecular design strategy. Compared to pentacene, large band gaps of around $2 . 6 \mathrm { e V }$ was obtained for both DPVAnt and DPPVAnt as predicted, nearly $1 \ \mathrm { e V }$ wider than that of pentacene $( 1 . 7 7 \mathrm { e V } )$ ensuring their good environmental stability. Such an change at the end of acene conjugated backbone does not alter the original herringbone molecular packing but leads to a more densely packed crystal structure with a small crystal cell of crystals (a $= 5 . 8 8$ A and $\mathrm { ~ b ~ } = 7 . 3 4 \mathrm { ~ \AA ~ }$ ) compared to pentacene $( \mathrm { a } ) = 6 . 2 7$ A and $\mathrm { b } = 7 . 7 9 \mathring \mathrm { A }$ Figure 4b1), suggesting stronger intermolecular electronic couplings for higher carrier mobility. A high mobility of $1 . 3 \ \mathrm { c m } ^ { 2 } \ \mathrm { V } ^ { - 1 } \mathrm { s } ^ { - 1 }$ was observed for DPVAnt thin films (further increased to $4 . 3 \ \mathrm { c m } ^ { 2 } \ \mathrm { V } ^ { - 1 } \mathrm { s } ^ { - 1 }$ for its single crystals)[62] and $1 . 2 8 \ \mathrm { c m } ^ { 2 } \ \mathrm { V } ^ { - 1 } \mathrm { s } ^ { - 1 }$ mobility was found for DPPVAnt thin films. These experimental results demonstrate that the conjugation extension of small organic molecules through vinylene substituents is an effective approach to improve the charge carrier mobility due to its small volume for more condensed molecular packing. Such a design concept with vinylene- or ethynyl- as conjugated bridge to extend $\pi$ conjugation has also been successfully applied for other conjugated systems, such as heteroacenes and oligothiophenes for tight molecular packing and high carrier mobility.[63,64]

Different from acene derivatives with end- substitutions, incorporating substitutions at the peri-positions of acene cores is more conductive to generate cofacial $\pi$ stacking by adjusting the molecular packing modes from herringbone to a cofacial herringbone or even a 2-D bricklayer' arrangement (Figure 4(b2-b4)). Rubrene (6, Figure 4a) is one of the most representative examples of this class compounds, which is also usually considered as a benchmark for organic semiconductors due to its good electronic properties. Very high carrier mobility of $1 5 { \sim } 4 0 ~ \mathrm { c m } ^ { 2 } ~ \mathrm { V } ^ { - 1 } \mathrm { s } ^ { - 1 }$ was observed for rubrene single crystals based on different device structures and measurement conditions.[14,65] Structural analyses demonstrated that, in solid state rubrene adopts a cofacial herringbone arrangement with enhanced $\pi$ stacking interactions along the a-axis direction, resulting in efficient electronic couplings and large transfer integral along this direction.[66] 5,11-BTBR, a rubrene derivative with $t { \cdot }$ butyl sidegroups at the 5,11 positions (not shown here) also exhibited a high carrier mobility of $1 2 \ \mathrm { c m } ^ { 2 } \ \mathrm { V } ^ { - 1 } \mathrm { s } ^ { - 1 }$ for its B-phase single crystals.[67] This molecular design concept that is to change molecular arrangement by peri-position substitution opens a new promising way to modulate the typical herringbone arrangement with strengthened cofacial $\pi$ stacking for high mobility organic semiconductors. DCT (7, Figure 4a), $\mathrm { T C T } ^ { [ 6 8 , 6 9 ] }$ (8, Figure 4a) and $\mathrm { D C P } ^ { [ 7 0 , 7 1 ] }$ (9, Figure 4a) are three representative compounds guided by this design concept, which pack in a cofacial herringbone with a small $\pi - \pi$ stacking distance (for example, $3 . 4 8 \mathrm { ~ \AA ~ }$ for DCP, Figure 4b2). Charge mobility of $1 . 6 ~ \mathrm { c m } ^ { \bar { 2 } } ~ \mathrm { V } ^ { - 1 } \mathrm { s } ^ { - 1 }$ and $1 . 7 ~ \mathrm { c m } ^ { 2 } ~ \mathrm { V } ^ { - 1 } \mathrm { s } ^ { - 1 }$ was observed for DCT and TCT single crystals, respectively. Much higher carrier mobility of $9 . 0 ~ \mathrm { c m } ^ { 2 } ~ \mathrm { V } ^ { - 1 } \mathrm { s } ^ { - 1 }$ was achieved for DCP nanoribbon crystals due to the extension of $\pi$ conjugation as well as the abundant C-H...Cl interactions between neighboring molecules. Actually, molecular packing modes and charge transport properties are strongly dependent on the types, number, sizes as well as the symmetry of substituents on the core conjugated backbones. For instance, in contrast, 5-chlorotetraceneonly and 5-bromotetracene only with one halogen atom at the 5-position of tetracene, exhibited a sandwich herringbone packing with a lower carrier mobilities of $1 . 4 \times 1 0 ^ { - 4 } \mathrm { c m } ^ { 2 } \mathrm { \bar { V } } ^ { - 1 } \mathrm { s } ^ { - 1 }$ and $2 . 4 \times 1 0 ^ { - 3 }$ $\mathrm { c m } ^ { 2 } \mathrm { V } ^ { - 1 } \mathrm { s } ^ { - 1 }$ respectively.[68]

In order to further increase $\pi$ orbital overlap for efficient charge transport, another effective derivatization approach was developed by Anthony and co-workers,[50,72] where introducing appropriate bulky solubilizing groups at the peri-positions of pentacene. Intriguingly, the molecular packing modes are strongly dependent on the relative length of the substituent and conjugated backbone core. When the length of the substituent is approximately half the length of the acene core, an ideal 2D lamellar packing motif could be achieved, otherwise a 1D $\pi$ stacking packing (for TES-PEN, 10, Figure 4a and 4b3) or herringbone mode is adopted, providing an easy way to modulate the molecular packing through the chemical approach. TIPS-PEN is one of the most representative examples with a typical 2D 'bricklayer' arrangement in solid state (11, Figure 4a and 4b4). Mobilities of $1 . 4 2 \mathrm { \ c m } ^ { 2 } \mathrm { \ V } ^ { - 1 } \mathrm { s } ^ { - 1 [ 7 3 ] }$ and $1 . 8 \mathrm { \dot { c } m } ^ { 2 } \mathrm { \dot { V } ^ { - 1 } S ^ { - 1 [ 7 4 ] } }$ were achieved for TIPs-PEN single nanowire and its drop-cast thin films, respectively, and further increased to $4 . 6 ~ \mathrm { c m } ^ { 2 } ~ \bar { \mathrm { V } } ^ { - 1 } \mathrm { s } ^ { - 1 }$ for the strained film due to more condensed molecular packing with a smaller $\pi { - } \pi$ distance of $3 . 0 8 \mathrm { ~ \AA ~ }$ in a metastable state.[15] Such molecular design concept in acenes has also been successfully applied in other organic systems and good charge transport properties have been achieved due to the efficient 2D $\pi$ orbital overlap for charge transport.[75,76] The chemical structures of representative acenes and derivatives, molecular packing modes as well as their corresponding electronic properties are briefly summarized in Figure 4.
