Repository: wzfeng768/RAGPhoto

高质量 Markdown 文件集合
========================

本文件夹包含从 top_quality_md_paths.txt 中筛选出的高质量 markdown 文件。

统计信息：
- 文件总数: 329 个
- 总大小: 21MB
- 来源: RAGPhoto/MDs 目录
- 创建时间: 2026年1月7日

目录结构：
保持了原始的目录结构，每个文件都在其对应的子目录/auto/下。

File: photorag_QA/MD/Advanced Materials - 2013 - Dong - 25th Anniversary Article  Key Points for High‐Mobility Organic Field‐Effect Transistors/auto/Advanced Materials - 2013 - Dong - 25th Anniversary Article  Key Points for High‐Mobility Organic Field‐Effect Transistors.md (part 2 of 4)
# 25th Anniversary Article: Key Points for High-Mobility Organic Field-Effect Transistors
Heteroacenes and their derivatives. Heteroacenes are another important class of fused-ring conjugated systems for promising organic semiconductors where one or more benzene rings in acene backbones are replaced by heterocyclic systems, such as thiophene and nitrogen heterocycle. Compared to their corresponding acene compounds, heteroacenes have lower degree of aromaticity due to the induced localization of $\pi$ electrons by heterocyclic rings, making them more stable in ambient conditions.146,77,78] Thiophene-end-capped fused compounds really exhibited good antioxidation stability compared to their acene compounds as well as good charge transport properties. However, the observed mobilities for most of such class organic semiconductors have yet to go beyond the level of amorphous silicon (-Si) level, i.e. $\bf { \bar { \Sigma } } < \bf { \Sigma } 1 . 0 \bf { \bar { \Lambda } } c m ^ { 2 } \bf { \Sigma } V ^ { - 1 } s ^ { - 1 [ 1 1 , 1 2 , 7 8 ] }$ except for DTBDT-C6 (18, Figure 5) with a mobility of approaching $1 . 7 \ \mathrm { c m } ^ { 2 } \ \mathrm { V } ^ { - 1 } \mathrm { s } ^ { - 1 }$ for its solution-processed OFET devices[79] It is found that heteroacenes with heterocycle in the center and benzene as end-capped rings are novel molecular structures for promising high mobility organic semiconductors as well as good stability. Incorporating two-fused thiophene rings in the middle of acenes, BTBT, DNTT/DNSS and DATT compounds (12-15, Figure 5a) with different $\pi$ conjugation have been successively developed.[46,80-82] Compared to their counterparts with thiophene as end-capped group, this family of heteroacenes exhibit significantly enhanced charge carrier mobility and a large energy band gap $( > 3 . 0 \mathrm { e V } ,$ Figure 5c). High carrier mobility of $2 . 9 \ \mathrm { c m } ^ { 2 } \ \mathrm { V } ^ { - 1 } \mathrm { s } ^ { - 1 }$ for DNTT, $1 . 9 ~ \mathrm { c m } ^ { 2 } ~ \mathrm { V } ^ { - 1 } \mathrm { s } ^ { - 1 }$ for DNSS and $3 . 1 ~ \mathrm { c m } ^ { 2 } ~ \mathrm { V } ^ { - 1 } \mathrm { s } ^ { - 1 }$ for DATT have been achieved for their corresponding vacuum deposited thin films. An increased mobility of $8 . 3 ~ \mathrm { \ c m } ^ { 2 } ~ \mathrm { V } ^ { - 1 } \mathrm { s } ^ { - 1 }$ was further obtained for DNTT single crystal.[83] DBTDT (16, Figure 5a), an analogue of pentacene derivative with three-fused thiophene rings in the center was also designed and synthesized.77l High carrier mobility of $0 . 5 \mathrm { c m } ^ { 2 } \mathrm { V } ^ { - 1 } \mathrm { s } ^ { - 1 }$ for its films and $1 . 8 \mathrm { c m } ^ { 2 } \mathrm { V } ^ { - 1 } \mathrm { s } ^ { - 1 }$ for its single crys$\mathrm { \ t a l s ^ { [ 8 4 ] } }$ were achieved. While BBTT (17, Figure 5a), an isomer of DBTDT, exhibited a lower mobility of $0 . 6 ~ \mathrm { c m } ^ { 2 } ~ \mathrm { V } ^ { - 1 } \mathrm { s } ^ { - 1 }$ for its single crystals.[85] Larger heteroacenes with five fused-thiophene rings in the middle of conjugated cores were also prepared from the point of further extending the $\pi$ conjugation systems. Carrier mobilities of $0 . 5 ~ \mathrm { c m } ^ { 2 } ~ \mathrm { V } ^ { - 1 } \mathrm { s } ^ { - 1 }$ and $1 . 1 ~ \mathrm { c m } ^ { 2 } ~ \mathrm { V } ^ { - 1 } \mathrm { s } ^ { - 1 }$ were obtained for f-B5TB and f-BT3STB, respectively.[86] One of the characteristics for these classes of heteroacenes are favorable for the formation of face-to-face $\pi$ stacking due to the introduced S..., S...C or $\mathbb { S } . . . \pi$ intermolecular interactions, resulting in a different molecular packing, such as cofacial herringbone packing (17-20, Figure 5a). For example, the linear DBTDT exhibits a typical herringbone packing with an extensive network of $\mathrm { C } { \cdot } \mathrm { H } . . . \pi$ and $\mathrm { S } . . . \pi$ interactions within the a-c plane of crystals, while in contrast sickle-like BBTT demonstrates a cofacial herringbone with a close distance of $3 . 5 4 \mathrm { ~ \AA ~ }$ along a axis, suggesting that a subtle change on molecular structure can lead to a significant change on molecular packing (Figure 5b1 and b2).[87] More importantly, most of the heteroacenes exhibit both high carrier mobility and good stability for their large energy band gaps $( > 3 . 3 \ \mathrm { e V } )$ and lower HOMO levels $( < - 5 . 3 \ \mathrm { e V } )$ compared to their corresponding acene counterparts (Figure 5c). Similar side chain modification with bulky-soluble groups at the peri-position of conjugated backbone has also been applied for heteroacenes with improved 2-D bricklayer' packing mode (Figure 5b3), further confirming the availability and validity of such molecular design strategies in other conjugated systems for high performance organic semiconductors. Mobility as high as $1 . 0 \ \mathrm { c m } ^ { 2 } \ \mathrm { V } ^ { - 1 } \mathrm { s } ^ { - 1 }$ was observed for TES-ADT.[88] Additionally, introducing fluorine atom can further tune molecular packing with formation of F...F or F...S interactions. Several fluorinatedheteroacene derivatives were designed and synthesized, such as F-TIPS-ADT and F-TSBS-PDT.l75,89] Both of them adopt 2D lamellar packing arrangement similar to that of TIPs-PEN, however, the difference is that there are abundant F...F or S...C interactions between molecules in this class of compounds, facilitating further strengthen of the intermolecular interactions as well as electronic couplings. The observed carrier mobility for F-TIPS-ADT and F-TSBS-PDT is $1 . 5 ~ \mathrm { c m } ^ { 2 } ~ \mathrm { V } ^ { - 1 } \mathrm { s } ^ { - 1 }$ and $1 . 8 \ : \mathrm { c m } ^ { 2 } \ : \mathrm { V } ^ { - 1 } \mathrm { s } ^ { - 1 }$ , respectively.

![](images/961b263b8607f22675dea61d55c903de2f54458e9b7a2480fc713b83616f564d.jpg)  
Figue 5. Efet of mollar structres of haenes nther rreondg molecular packi motis and etrnic structre. ) Moleular strutures of some reresentative igh mobility heteroacenes; b) Molecular packin arrangements of heteoaces modulated through inroducing S/Se atoms at the conjugated core (b1: herringbone packing arrangement for DBTDT with abundant of C-H.. $\pi$ and ${ \mathsf { S } } . . . \pi$ interactions; b2: slipped-stack mode for BBTT with close $\pi { - } \pi$ stacking and S..H interactions; b3: bricklayer molecular packing mode for 22 with abundant ..F and ..C interactions. b1 and b3 a  is   f   and 1, til. 2 tk he isd th e722 from CSD. c) Energy levels of heteroacenes, demonstrating much higher energy gaps than that of corresponding acene derivatives.

![](images/5d22e7a7b014c04340ad8a405e4fdb51c3aef043441041c41f519f7e2fad41b9.jpg)  
Figure 6. Alkyl side chain effect on charge transport properties of $\mathsf { C } _ { \mathsf { n } ^ { - } }$ BTBT and $C _ { n }$ -DNTT. a) Blue line with squres: field-effect mobilities for $C _ { n }$ -BTBT OFETs based on their spin-coated thin films; b) red line with diamonds and c) green line with circles: field-effect mobilities for $\mathsf { C } _ { \mathsf { n } ^ { - } }$ DNTT. OFETs based on their vacuum deposited thin films on a subtrate temperature of $6 0 ~ ^ { \circ } \mathsf { C }$ and $1 0 0 ~ ^ { \circ } \mathsf { C } ,$ respectively. The original values were significantly increased to the top corresponding values through different processes: $3 ] . 3 c m ^ { 2 } \mathsf { V } ^ { - 1 } \mathsf { s } ^ { - 1 }$ for crystalline films of BTBT. $2 C _ { 8 }$ prepared by inkjet printing; $\mathsf { l } 7 . 2 \mathsf { c m } ^ { 2 } \mathsf { V } ^ { - 1 } \mathsf { s } ^ { - 1 }$ for vacuum deposited films of assymetric $C _ { 7 3 } ^ { }$ BTBT, and $\mathsf { I } \mathsf { I } \mathsf { c m } ^ { 2 } \mathsf { V } ^ { - 1 } \mathsf { s } ^ { - 1 }$ for solution-dipped $\mathsf C _ { 1 0 }$ -DNTT thin films.

Alkyl side chain engineering has been widely used in organic conjugated systems to improve the materials' solubility for solution processability. Moreover, the introduction of alkyl side chains in conjugated systems can also be helpful for the formation of a condensed packing. However, from the point of electronic transport, high density of alkyl side chain with long length can create bulky insulator layer between semiconducting $\pi \mathord { - } \pi$ stacks, limiting the vertical transport and diluting the number of $\pi$ systems close to the channel interface.[92,93] Such a concept of alkyl side chain engineering has also been applied in heteroacene systems (as shown in Figure 6). For a series of $\mathrm { C _ { n } }$ BTBT the charge carrier mobility exhibited large fluctuations correlated with odd and even-numbered derivatives. The even-numbered derivatives demonstrated higher field-effect performance than those of the adjacent odd-numbered derivatives, while from $\mathrm { C _ { 1 0 }  – C _ { 1 4 } }$ this variation trend was reversed (blue line with square, Figure 6).[46] This phenomenon lets us remind of the 'odd-even' effect of self-assembled monolayer of alkyl chains on the charge carrier mobility of pentacene-based OFETs,[94] suggesting the importance of incorporating appropriate side chain length and types for improvement of charge carrier mobility of organic semiconductors. ${ \mathrm { C } } _ { 8 }$ BTBT, $\mathrm { C _ { 1 1 } } { \cdot } \mathrm { B T B T }$ $\mathrm { C } _ { 1 2 }$ BTBT and $\mathrm { C } _ { 1 3 }$ -BTBT all exhibited high charge transport properties with mobilities of $1 . 8 0 ~ \mathrm { c m } ^ { 2 } ~ \mathrm { V } ^ { - 1 } \mathrm { s } ^ { - 1 }$ $1 . 7 6 ~ \mathrm { c m } ^ { 2 } ~ \mathrm { V } ^ { - 1 } \mathrm { s } ^ { - 1 }$ $3 . 9 \ \mathrm { \ c m } ^ { 2 } \ \mathrm { V } ^ { - 1 } \mathrm { S } ^ { - 1 [ 9 5 ] }$ and $2 . 7 5 \ c m ^ { 2 } \ \mathrm { V } ^ { - 1 } \mathrm { s } ^ { - 1 }$ based on their corresponding thin films. The charge carrier mobility of $\mathrm { C } _ { 8 }$ BTBT was further increased to a very high value of $3 1 . 3 ~ \mathrm { c m } ^ { 2 } ~ \mathrm { V } ^ { - 1 } \mathrm { s } ^ { - 1 }$ based on its single crystal films produced by the inkjet printing process.[16] with the 'odd-even' effect in mind, even-numbered $\mathrm { C _ { n } }$ DNTT derivatives from $\mathrm { C } _ { 6 }$ to $\mathrm { C } _ { 1 2 }$ were further selectively synthesized and the maximized carrier mobility of around 8.0 $\mathrm { c m } ^ { 2 } \ \mathrm { V } ^ { - 1 } \mathrm { S } ^ { - 1 }$ was obtained for vacuum-deposited $\mathrm { C _ { 1 0 } { - } D N T }$ thin film based on ODTS (octadecylltrichlorosilane)-modified substrate,[96] and a carrier mobility of $1 1 ~ \mathrm { c m } ^ { 2 } ~ \mathrm { V } ^ { - 1 } \mathrm { s } ^ { - 1 }$ was further achieved for its solution-dipped thin films.[97l An asymmetric design concept has been proved to be an effective approach for improvement of charge carrier transport in organic semiconductors,[98] which was also applied for BTBT derivatives.[92] A charge carrier mobility of $1 7 . 2 ~ \mathrm { c m } ^ { 2 } ~ \mathrm { V } ^ { - 1 } \mathrm { s } ^ { - 1 }$ was observed for asymmetric $\mathrm { C } _ { 1 3 }$ -BTBT (for clarity, it is named as ${ \mathrm { C } } _ { 1 3 } { } ^ { \prime }$ -BTBT in Figure 6), much higher than that of symmetric $\mathrm { C } _ { 1 3 }$ -BTBT due to the reduced density of alkyl side chains for more densed packing with large gain sizes at the channel interface.[92]

Similarly, heteroacenes incorporated with other heterocyclic systems have also been synthesized and applied in OFET devices. Nitrogen atom is one of the most popular electronwithdraw group used to achieve air-stable organic semiconductors and enhance intermolecular interactions due to the introduced $\mathrm { N } { \cdot } \mathrm { H } . . . \pi$ interactions.99] ICZ (24a, Figure 7) is one of the most representative examples in this field, which has very similar structure to pentacene and also exhibits typical herringbone arrangement but with amount of $\mathrm { N } { \cdot } \mathrm { H } . . . \pi$ interactions, suggesting a bidirectional electronic couplings for efficient charge carrier transport. A carrier mobility of $0 . 1 ~ \mathrm { c m } ^ { 2 } ~ \mathrm { V } ^ { - 1 } \mathrm { s } ^ { - 1 }$ and $\mathbf { \bar { 1 . 0 \ c m ^ { 2 } \ V ^ { - 1 } s ^ { - 1 } } }$ was observed for ICZ thin films and single crystals, respectively.[100] Such a kind of $\mathrm { N } { \cdot } \mathrm { H } . . . \pi$ interactions is diminished when introducing side chain group at the nitrogen position, leading to a different molecular packing and charge transport properties. For example, OPICZ (24b, Figure 7) exhibits 1D 'slipped-stack' arrangement and only a low mobility of $0 . 0 1 \ \mathrm { c m } ^ { 2 } \ \mathrm { V } ^ { - 1 } \mathrm { s } ^ { - 1 }$ was observed for its thin film, probably due to the strong anisotropic transport along $\pi \mathfrak { - } \pi$ stacking direction and unfavorable isotropic measurement in the thin films. Similar results have also been observed for PBBTZ systems.[101] Much higher mobility of $3 . 6 ~ \mathrm { \ c m } ^ { 2 } ~ \mathrm { \ V } ^ { - 1 } \mathrm { s } ^ { - 1 }$ was achieved for PBBTZ (25a, Figure 7) due to the 2D network interstacking S...S contacts and hydrogen bonds for strong electronic couplings, while only a low carrier mobility of ${ \sim } 0 . 4 ~ \mathrm { c m } ^ { 2 } ~ \mathrm { V } ^ { - 1 } \mathrm { s } ^ { - 1 }$ could be observed for PBBTZ-Ph (25b, Figure 7) and PBBTZ ${ \mathrm { . C } } _ { 6 }$ (25c, Figure 7) derivatives, with diminished face-to-edge interactions. The concept of introducing halogen atoms at the core conjugation is also applied for N-heteropentacenes to modulate the molecular packing. A representative example is TCDAHP (26, Figure 7), which exhibits a cofacial herringbone packing with strong Cl..Cl interactions (a distance of 3.68 A) and close $\pi \mathord { - } \pi$ stacking (a distance of 3.45 A).[102] A mobility of $1 . 4 ~ \mathrm { c m } ^ { 2 } ~ \mathrm { V } ^ { - 1 } \mathrm { s } ^ { - 1 }$ was observed for TCDAHP, and much higher value of 4.16 $\mathrm { c m } ^ { 2 } \ \mathrm { V } ^ { - 1 } \mathrm { s } ^ { - 1 }$ was predicted by theoretical calculations for the strong intermolecular interactions. The number and position of nitrogen atoms in acene core can be used to adjust both the molecular packing mode (from herringbone to 2D bricklayer) and the charge transport properties (from p-type to n-type or even ambipolar properties).[76] For example, centrosymmetric molecule TIPs-NDP (27, Figure 7) with four nitrogen atoms at the core exhibited not only an ideal 2D bricklayer' packing with a close $\pi \mathfrak { - } \pi$ stacking distance of $3 . 2 8 \mathrm { ~ \AA ~ }$ but also a typical n-type transport behavior with an electron mobility of $3 . 3 \ \mathrm { c m } ^ { 2 }$ $\mathrm { V } ^ { - 1 } { \bf S } ^ { - 1 }$ providing us a new concept of developing n-type organic semiconductors.

![](images/d214aa73788bd75eab2963f29d29a0ae3c4fe0bda16304ff1ad4396ab4374b17.jpg)  
Figure 7. Chemical structures and packing modes of representative N-heteropentacenes. Molecular packing structures of 24a and 24b are taken from the published crystal data of references [100] and [99], respectively. Molecular packing modes of 26 Reproduced with permission[102] Copyright 2009, the Academic Chemical Society and 27 Reproduced with permission[76] Copyright 2011, Wiley-VCH Verlag GmbH & Co, respectively.

TTF derivatives and 2D molecular systems. Tetrathiafulvalenes (TTFs) and 2D shaped molecules are another two important types of organic molecules for promising field-effect materials. The aforementioned molecular design concept such as $\pi$ conjugation extension in linear acenes and heteroacenes has also been successfully practiced in these conjugated systems (Figure 8). Take TTF (28, Figure 8) as an example, hole mobility as high as $1 . 2 ~ \mathrm { c m } ^ { 2 } ~ \mathrm { V } ^ { - 1 } \mathrm { s } ^ { - 1 }$ was achieved for $\alpha \cdot$ TTF single crystals due to the combination effect of strong $\pi$ stacked along the short axis and the intermolecular S...S interactions between in this phase, while only. $0 . 2 3 \ \mathrm { c m } ^ { 2 } \ \mathrm { V } ^ { - 1 } \mathrm { s } ^ { - 1 }$ mobility was obtained for $\beta$ TTF[17] In order to further extend the $\pi$ conjugation, DTTTF (29, Figure 7) and BDTTF (30, Figure 7) were designed and synthesized incorporating two thiophene or benzene rings at the end of TTF, both of which adopt a cofacial herringbone arrangement with enhanced $\pi$ orbital overlap and strong S...S contacts to facilitate dimensionality of electronic charge transport.[103,104] As expected, high carrier mobility of $3 . 6 5 \mathrm { c m } ^ { 2 } \mathrm { V } ^ { - 1 } \mathrm { s } ^ { - 1 }$ was achieved for solution-processed DTTTF single crystals.[105] Subtle modification on DTT'TF molecular structure has lead to significant change on molecular packing mode, from cofacial herringbone to a typical 'bricklayer' packing for HMTTF, in which molecules are stacked along the b-axis with strong $\pi { - } \pi$ stacking interactions. Additionally, the intermolecular sideby-side arrangement also affords large $\pi { - } \pi$ interactions with close S...S contacts $( \mathrm { d } ( \mathrm { S } { \cdot } \mathrm { S } ) = 3 . 5 4 5 ( 3$ ) -3.647(3) A). The strong intermolecular interactions in HMTTF solid structure favor for large transfer integrals $\left( t _ { 1 } = 0 . 1 1 5 1 \mathrm { ~ e } \right)$ I (side-by-side), $t _ { 2 } =$ $- 0 . 0 1 1 3 \ \mathrm { e V }$ (slipped stack), and $t _ { 3 } = 0 . 0 1 7 6 \ \mathrm { e V }$ (slipped-stack)) and high carrier transport properties.106] Very high carrier mobility exceeding $1 0 \ \mathrm { c m } ^ { 2 } \ \mathrm { V } ^ { - 1 } \mathrm { s } ^ { - 1 }$ was observed for HMT'TF single crystals with TTF-TCNQ as electrodes, further confirming the concept of maximized intermolecular interactions in organic molecules for high charge carrier transport.

![](images/c6870bbc169a95883c2217e089afa90f51963cd6ee8ddcf4048eda2313e51841.jpg)  
Figure 8. Chemical structures and corresponding molecular packing modes of some representative TTF derivatives and 2D shaped organic molecules with charge carrier mobility over $\mathsf { 1 c m ^ { 2 } V ^ { - 1 } s ^ { - 1 } }$

Different from linear organic molecules, 2D molecules prefer to form lamellar packing motifs due to their large conjugated-plane. However, because of the difficult synthetic procedure and complicated purification process, recently the number of 2D shaped organic molecules with high charge carrier mobility is extremely few (Figure 8). Polycyclic aromatic hydrocarbon (PAH) may be the smallest 2D organic molecule existing in nature. Very interestingly, integration of a S/Se atom into the PAH skeleton on one side (such as 32a: PET-S, 32b: PET-Se, Figure 8) can induce an extraordinary solid-state packing arrangement similar to likelihood of double-channel superstructure. Carrier mobilities of $0 . 8 \mathrm { c m } ^ { 2 } \mathrm { V } ^ { - 1 } \mathrm { s } ^ { - 1 }$ and $2 . 6 6 \ c m ^ { 2 } \ \mathrm { V } ^ { - 1 } \mathrm { s } ^ { - 1 }$ were achieved for PET-S single crystals and PET-Se single crystals, respectively for efficient charge transport in the double-channel structures.107,108] TPB1Q (33, Figure 8) is another 2D organic semiconductor, which exhibits a more complex molecular structure and a large conjugated plane. As high as $1 . 0 ~ \mathrm { c m } ^ { 2 } ~ \mathrm { V } ^ { - 1 } \mathrm { s } ^ { - 1 }$ has been observed for this compound due to the enhanced intermolecular interactions.109] CuPc (34, Figure 8) and TiOPc (35, Figure 8) are two representative 2D shaped organic molecules. Although they have very similar molecular structures there is significant difference for their molecular configurations and packing modes, (i) CuPc has a coplanar conjugated structure while TiOPc exhibits a shallow square-pyramid structure with the oxygen atom out of the conjugated plane; (ii) CuPc molecules are arranged in a cofacial herringbone packing with $\pi { - } \pi$ stacking along the b-axis while TiOPc adopts a perfect 2D 'bricklayer' arrangement with close $\pi \mathord { - } \pi$ stacking $\begin{array} { r } { ( \mathrm { d } _ { 1 } ( \pi { - } \pi ) = 3 . 2 1 1 ~ . } \end{array}$ A; $\mathrm { d } _ { 2 } ( \pi \cdot \pi ) = 3 . 1 4 5 \mathrm { ~ \AA ~ }$ ). Such an ultra closely $\pi$ stacked arrangement for TiOPc affords the high charge carrier mobility of $1 0 \ \mathrm { c m } ^ { 2 } \ \mathrm { V } ^ { - 1 } \mathrm { s } ^ { - 1 }$ for its vacuum-deposited thin films[20] while only a low mobility of $1 . 0 ~ \mathrm { c m } ^ { 2 } ~ \mathrm { V } ^ { - 1 } \mathrm { s } ^ { - 1 }$ could be observed even for CuPc single crystal.[110]

$n$ -type small organic semiconductors. In the previous sections, we have systematically addressed some effective molecular design strategies for high performance p-type organic semiconductors. Besides these, one of the important key points for molecular design of n-type organic semuconductors is to develop ambient stable eletron-transporting (n-type) organic semiconductors for potential applications. The deepened understanding of n-type charge transport process suggested some additional design considerations for improved ambient stable n-type organic semiconductors.11,12,110112] The instability for most n-type semiconductors is not due to the intrinsic chemical instability, while one of the major hurdles for ambient operation stability is the vulnerability of electron charge carrier to the ambienr conditions, such as $\mathrm { O } _ { 2 }$ and $\mathrm { H } _ { 2 } \mathrm { O }$ , thus leading to serious degradation of charge transport properties.113114] Consequently, rational design for increasing ambient stability is to prevent the trapping species, such as $\mathrm { O } _ { 2 }$ and $\mathrm { H } _ { 2 } \mathrm { O }$ from reaching the charge transporting channel of the films/crystals. Principly, two different strategies can be applied: (i) introduction of large size substituents instead of traditional $_ { \mathrm { ~ N , N } } { \cdot }$ -alkyl substituents at the N,N'-positions, such as fluorocarbon substitutions to create close-packed solid-state atomospheric barriers as well as a hydrophobic layer, preventing the diffusion of $\mathrm { O } _ { 2 }$ and/or $\mathrm { H } _ { 2 } \mathrm { O }$ into the semiconducting layer (Figure 9a);11-116) (ii) introducing addition of highly electron-withdrawing core substituents, such as chloration and cyanogroup to lower the LUMO levels below that of most atmospheric trapping species (Fiigure 9b).112,13,1,117 With the representative perylene diimide (PDI) and naphthalene diimide (NDI) derivatives as examples (Figure 9c),101,116,118-121] $\mathrm { N } , \mathrm { N } ^ { \epsilon }$ -fuorocarbon-substituted PDI and NDI derivatives, such as 37b, 38, 41a and 41b can provide a steric barrier created by the closely packed fuorinated side chains to atmospheric penetration, thus exhibit excellent air-stable device operation compared to their fluorine-free analogues, such as 37a, 40a and 40b. While in comparison, 38 is a unique example that cannot provide similar barrier layer to the atomopheric trapping species but still exhibits good air-stability, mainly due to its low-lying LUMO levels $( - 4 . 4 4 ~ \mathrm { e V } )$ with the introduction of four chlorine atoms at the core. Reasonable and combined use of above-mentioned two approaches provide us a very effective way to design air-stable n-type organic semiconductors. Additionally, as we discussed in p-type semiconductors, extension of $\pi$ conjugation is an effective approach for improving charge carrier transport due to the enhanced electronic couplings between neigboring molecules, the concept of which has also been adopted in design of high mobility n-type conjguated systems. To address this issue, core-expanded PDI and NDI derivatives, 42, 43 and 44 semiconductors have been designed and synthesized through simple synthesis processes to promot strong intermolecular $\pi \mathfrak { - } \pi$ stacking for efficient charge transport as well as depressing LUmO levels for ambient stability.21,121-123] This strategy worked well as expected and all the molecules 42-44 exhibited excellent field-effect performance with high mobility of $4 . 6 5 \ \mathrm { c m } ^ { 2 } \ \mathrm { V } ^ { - 1 } \mathrm { s } ^ { - 1 }$ for 42 and $0 . 5 1 ~ \mathrm { c m } ^ { 2 } ~ \mathrm { V } ^ { - 1 } \mathrm { s } ^ { - 1 }$ for 44b. Further modulating the branch side chains at $_ \mathrm { N , N ^ { \epsilon } }$ -positions of NDI-core the mobility of 44 could be significantly improved to a high value of $3 . 6 5 \mathrm { c m } ^ { 2 } \mathrm { V } ^ { - 1 } \mathrm { s } ^ { - 1 }$ for 44d (Figure 9e) due to the improved molecualr packing orders and crystalline sizes in solid state, such a concept of branching side engineering for condensed molecular packing with small $\pi \mathord { - } \pi$ stacking distance has been extensively practiced in conjugated polymer systems.24] Fullerene $C _ { 6 0 }$ 45, Figure 9d) is an important n-type semiconductor, the mobility of which has been improved approaching $1 1 ~ \mathrm { c m } ^ { 2 } ~ \mathrm { V } ^ { - 1 } \mathrm { s } ^ { - 1 }$ based on its single crystals through a droplet-pinned crystallization process, suggesting it as a promising electron-transporting organic semiconductor in organic electronics. However, the difficult synthsis process as well as the poor stability exposure to air of fullerence and its derivatives have significantly hindered their practical applications. Anyway, the molecular structure of fullerence provides us a novel molecular design concept for developing amorphous organic semiconductors, which is crucial for isotropic charge transport properties to obtain high mobility in different directions. Table 1 summarizes the HOMOs, LUMOs, field-effect mobility and ambient stability of mentioned n-type organic semiconductors.

# 2.2.4. High Mobility Conjugated Polymers

Conjugated polymers have exhibited great potential for the next generation of low-cost, large-area and flexible organic electronics due to their good solution processability and superior mechanical properties. Nevertheless, compared to small organic molecules, the development of high performance conjugated polymers has been lagged far behind because of (i) the severe lack of structure-property relationship for guiding rational molecular engineering design, (ii) the large difficulty of chemical synthesis and purification process for high-quality polymer semiconductors. Furthermore, the complex molecular structure and large amount of atoms in one polymer chain make it extremely challenging for theoretical calculation to reliably simulate the optimal molecular structure for efficient carrier transport. Over the past decades, the charge carrier mobilities of conjugated polymers were apparently low (lower than amorphous silicon (-Si)), or even much lower. Excitingly, a remarkable breakthrough was achieved for high mobility conjugated polymers in the past few years, approaching a benchmark value of $1 0 \ \mathrm { c m } ^ { 2 } \ \mathrm { V } ^ { - 1 } \mathrm { s } ^ { - 1 } ,$ [27] Different from small organic molecules, the molecular packing mode of conjugated polymers looks is relatively simple and only two typical molecular arrangements are adopted by polymer molecules in the solid state, i.e. face-on and edge-on packing, both of which can be seen as a type of supra 2D packing motif just with different orientation of conjugated backbone plane relative to the substrate. In coplanar configuration of OFETs, edge-on molecular packing is a prior arrangement in the conducting channel, which provides 2D efficient charge carrier transport along both intrachain- and interchain- directions. The formation of edge. on packing mode in solid state is strongly dependent on the native conjugated polymer molecules and also the subsequent processing conditions (more detailed discussion in Section 3). For high performance conjugated polymers, some unique considerations are needed in molecular engineering, such as the effect of molecular regioregularity, molecular weight distribution and building block symmetry.[23,24,27,126,128]

![](images/610eea1bbe6e45fbefcf9e4ab912a1801c19af4ea21fd81361ac630a347bda0e.jpg)  
Figure 9. a) Space-flling models of perylene-based dimmers with $\mathsf { N } , \mathsf { N } ^ { \prime }$ alkyl substituents (left) and $\mathsf { N } , \mathsf { N } ^ { \prime }$ -fluorocarbon substituents (right), respectively taken from ther ublished cytl strctures. ft mg dts the channel te on aoms (purpl) f adcet hdcabongroups that is postulated to fcilitate ambient-dried chare crrer trap pertion nto he m; right mage dcts the substantial conctration of the hanels beween th frl chains (geen toprent a barrie to peetration of ambint-drived chare crrie tra into the l. Reroduced with perission4 Copright 2007 the Aademic Chemical Socet. b) Stabilit iagram of n-type semiconductors under ambien conditions aking only reactions of $H _ { 2 } O$ and $O _ { 2 }$ suggesting the LUMO leves of materials shouble be lower -4.09 eV for ambient stabilit. c) and d) Chemical structures of representative high moblit n-tpe organic smal rganic semiconductors. e) Exrated mobiliy as a function of gain size for FTs based on naphthal ds fd wt-1,-linntile diaie 4 th e brachg a chin. nt mgs are the chmatc mr p  trtf  i.t 013 the cet.

Table 1. A summary of the HOMOs, LUMOs, energy band and fieldeffect mobility of mentioned n-type organic semiconductors.   

<table><tr><td>Comp.</td><td>HOMO/eV</td><td>LUMO/eV</td><td>Eg/eV</td><td>/cm2V-1s-1</td></tr><tr><td>37a[124]</td><td>-5.4</td><td>-3.4</td><td>2.0</td><td>2.1tf,v</td></tr><tr><td>37b[725]</td><td>6.4</td><td>-4.1</td><td>2.3</td><td>1.44tf, 1.24tf,a</td></tr><tr><td>37c[126]</td><td>6.1</td><td>-4.1</td><td>2.0</td><td>1.4sc,v, 0.385sc,a</td></tr><tr><td>38[121]</td><td>6.78</td><td>-4.44</td><td>2.34</td><td>0.91f,N2, 0.82tf,a</td></tr><tr><td>39[120]</td><td>6.50</td><td>4.23</td><td>2.27</td><td>1~6sc,v, 0.8~3tf,a</td></tr><tr><td>4Oa[118]</td><td></td><td></td><td>-</td><td>0.7tf argon</td></tr><tr><td>40b[118]</td><td>-6.97</td><td>-3.71</td><td>3.62</td><td>6~7.5sc, argon, 5.5sc, O2</td></tr><tr><td>41a[19]</td><td>-6.92</td><td>-4.01</td><td>2.92</td><td>0.86</td></tr><tr><td>41b[119]</td><td>6.92</td><td>-4.01</td><td>2.92</td><td>1.26tf,N2, 1.43tf,a</td></tr><tr><td>42[21]</td><td>6.04</td><td>-4.22</td><td>2.82</td><td>4.65sc,a</td></tr><tr><td>43[122]</td><td>6.25</td><td>4.35</td><td>1.90</td><td>0.25tfia</td></tr><tr><td>44a[123]</td><td>6.4</td><td>4.3</td><td>2.1</td><td>0.15tfa</td></tr><tr><td>44b[123]</td><td>6.3</td><td>4.3</td><td>2.0</td><td>0.51tf,a</td></tr><tr><td>44d[27]</td><td>-</td><td>-</td><td>-</td><td>3.65tfia</td></tr><tr><td>45[10]</td><td>6.20</td><td>4.50</td><td>1.70</td><td>11sc,N2</td></tr></table>

tf: mobility achieved from thin flms; sc: mobility achieved from single crystal; a: measurement in ambient condition; v: measurement in vacuum; argon: measurement in dry argon atomosphere; $\Nu _ { 2 } / \Nu _ { 2 }$ : measurement in $\Nu _ { 2 } / \Nu _ { 2 }$ atomosphere.

Polythiophene unit: a prototype for conjugated polymers. Polythiophene as the prototype building block for conjugated polymers have been widely studied including both their chemical synthesis techniques and charge transport properties since they were first reported in 1980s.8,11,1] Among them, regioregular poly(3-hexylthiophene) (P3HT) has received particular attention and set the first record mobility of over $0 . 1 ~ \mathrm { c m } ^ { 2 } ~ \mathrm { V } ^ { - 1 } \mathrm { s } ^ { - 1 }$ for conjugated polymers in 1990s.[129] However, the low ionization energy (IP, around 4.8 V) of P3HT makes it suffer from poor stability which severely hinders its practical applications in organic industry. The design concept of lowering the degree of aromaticity in conjugated backbone to improve the materials' stability has also been successfully applied in conjugated polymers. One effective approach is to introduce the unsubstituted thiophene moieties in polythiophene backbone to increase the rotational freedom along backbone for the decrease of aromaticity and increase of IP values. A class of PQT polymers with different length of alkyl side chains have been developed by Ong et al.130,131] This class of polymers had an IP of $4 . 9 \ \mathrm { e V }$ (around $0 . 1 \ \mathrm { e V }$ higher than P3HT) and carrier mobility as high as $0 . 2 \thinspace \mathrm { c m } ^ { 2 } \thinspace \mathrm { V } ^ { - 1 } \mathrm { \mathbf { s } } ^ { - 1 }$ carrier mobility was observed for $\mathrm { P Q T - C } _ { 1 2 }$ thin film after annealing process. Another useful approach for increasing IP of polythiophene-based materials is using collectively incorporating large conjugated units, such as thiophene-fused rings in the conjugated backbone because the assistance of resonance stabilization energy effect on the electronic coupling between the neighboring monomers, i.e. decreased degree of $\pi$ electron delocalization.132-134] It has been then confirmed this approach are effective for developing stable conjugated polymers with high IP values (about $0 . 2 { \mathrm { - } } 0 . 5 \ \mathrm { e V }$ higher than P3HT) and meanwhile retaining their high charge carrier mobilities (in the range of $0 . 1 { - } 0 . 7 \ \mathrm { c m ^ { 2 } \ V ^ { - 1 } s ^ { - 1 } }$ . One of the major milestone examples under this approach is PBTT'T, first reported by McCulloch and co-workers in $2 0 0 6 ^ { [ 1 3 2 ] }$ and then widely studied as a strategic polymer model in various fields.[135,136] PBTTT demonstrated $0 . 3 \ \mathrm { e V }$ higher of IP than P3HT and mobility as high as $1 \ \mathrm { c m } ^ { 2 } \ \mathrm { V } ^ { - 1 } \mathrm { s } ^ { - 1 }$ after post annealing treatment. Although two approaches mentioned above can both work effectively in increasing IP values of conjugated polymers, eliminating the presence of regioisomers as well as improving molecular selforganization for efficient charge carrier transport, the drawback is that low solubility for the decrease of side chains in backbone is unfavorable for their solution processability to various organic solvents. More recently, it is found that the introduction of alkyl-substituted thienylenevinylene (TV) unit in polythiophene backbone can further improve the processability of polymers and meanwhile do not lower their device performance and stability.[137] Slightly increased carrier mobility of up to $1 . 0 5 \ \mathrm { c m } ^ { 2 } \ \mathrm { V } ^ { - 1 } \mathrm { s } ^ { - 1 }$ has been observed for PC12TV12T, which is also the highest mobility value for polythiophene semiconductors reported so far. An overview of the molecular design concept to improve the stability of P3HT is shown in Figure 10.

Donor-acceptor copolymer: a promising candidate for developing durable high performance conjugated polymers. Although polythiophene derivatives have been widely studied in OFETs, further improvement of the charge carrier mobility for this class of conjugated polymers has met a large bottleneck. Recently, it was found that selective introduction of an electron-donating unit (D) and an electron-accepting unit (A) into an alternating D-A conjugated backbone is a promising design approach for further greatly enhance the charge carrier transport in conjugated polymers, though such a kind of D-A copolymers have already been widely used in photovoltaic devices. More compact molecular packing with close $\pi { - } \pi$ stacking between adjacent polymer chains can be expected for this class of conjugated molecules due to the minimized electronic repulsion with a D-A slipping packing mode (Figure 11a), which would be favorable for strong intermolecular interactions and electronic coupling, leading to efficient charge transport by hopping.(27,129] Moreover, the electronic properties of alternating D-A copolymers can be feasibly modulated by adjusting the relative strengths of donor and acceptor moieties in the conjugated framework, from its fundament ambipolar properties to typical p-type or n-type behavior (i.e. stronger donor leads to predominantly hole transport while stronger acceptor result in electron transport). Presently, conjugated-thiophene groups are the usually used donor units, so searching for appropriate accepting moiety to develop superior D-A copolymers with high carrier mobility and good stability has been the intensive research topic in this field. Figure 11b summarizes the molecular structures of recently used acceptor units in D-A copolymers for OFETs. Obviously, with the increase of electron-accepting strength from BT to NDI, the electronic properties of resulting copolymers have been successfully transformed from p-type, to ambipolar and even n-type behaviors. Additionally, it should be stated that there are generally two typical ground states: (I) partial charge-transfer State and (II) biradical anion-cation State (Figure 11c). In order to maintain the semiconductor property for D-A copolymers, it is crucial to prevent extensive State (I) transferring to State (II) by modulating the relative strengths of donor and acceptor moieties in the conjugated backbone.27] Besides this key point, other molecular design concepts including $\pi$ conjugation extension, molecular weight, side chain engineering, building block symmetry etc., used for small molecules and polythiophenes are also applicable for D-A copolymers. In following section, we will highlight some of the milestone development in conjugated polymers from the aspect of molecular design engineering with some special points.

![](images/288c19b9749bd3ab8b3e3ae39f6223e32614d00d753405109426683315694c87.jpg)  
Figure 10. Three successful approaches used for improving stability of polythiophene meanwhile retaining the high charge carrier mobility.

![](images/9fa9289a9d3a2e537c7cc15f018e4305523e7da3d418a1225873d1f93162619a.jpg)  
Figure 11. a) Schematic packing mode of D-A copolymer with slipped displacement of D and A units, providing various tuning approaches for molecular engineering. b) Chemical structures of recently used acceptor units in OFET copolymers (inset displays their effect on the electronic properties of resulting copolymers and corresponding HOMO and LUMO levels) c) Schematic ground-state partial charge-transfer State I, biradical anion-cation State Il. Reproduced with permission[27] Copyright 2012, Nature Publishing Group.
