Repository: wzfeng768/RAGPhoto

# RAGPhoto: Agentic RAG for Organic Photovoltaic Literature QA

RAGPhoto is an agentic retrieval-augmented generation framework for traceable question answering over the organic photovoltaic (OPV) literature. It couples a **Milvus vector store** (64,343 section-aware chunks from 1,738 publications) with a **Neo4j domain knowledge graph** (76,520 entities, 363,948 relations) through **reflective multi-turn orchestration**, and serves answers with full source attribution via a Streamlit web interface.

Evaluated on a 1,511-question benchmark across six LLM backends, RAGPhoto raises answer correctness from 0.33--0.46 (bare LLM) to 0.92--0.95, with weaker models gaining the most (model equalizer effect).

---

## Project Structure

```
Data_Agentic_RAG/
├── data_pipeline/                # Data processing pipeline
│   ├── core/                     # Document loader, text splitter, vector/KG managers
│   ├── config/
│   │   ├── docker-compose.yml    # Milvus + Neo4j service definitions
│   │   ├── requirements.txt
│   │   └── milvus_data/          # Persisted database files (~2.5 GB)
│   ├── run_pipeline.py           # Serial pipeline
│   └── run_pipeline_parallel.py  # Parallel pipeline
│
├── agentic_rag/                  # Agentic RAG runtime
│   ├── core/                     # Agent orchestrator, reflection engine, RAG components
│   ├── tools/                    # Extensible tool system (web search, etc.)
│   ├── ui/
│   │   └── app_optics.py         # Streamlit frontend
│   ├── config/
│   │   └── env_example.txt       # Environment variable template
│   ├── run_agentic.py            # CLI entry point
│   ├── run_optics_ui.sh          # Streamlit launcher script
│   └── requirements.txt
│
├── evaluation/                   # Evaluation scripts and benchmark tools
└── verify_databases.py           # Database health check utility
```

---

## Knowledge Substrate

| Component | Metric | Value |
|-----------|--------|-------|
| Source corpus | Publications | 1,738 |
| | Document units | 1,575 |
| | Publication years | 2000--2024 |
| Vector database (Milvus) | Total chunks | 64,343 |
| | Embedding dimensions | 1,536 |
| | Total characters | ~55.8M |
| | Mean chunk size | 927 chars |
| Knowledge graph (Neo4j) | Entity nodes | 76,520 |
| | Relation edges | 363,948 |
| | Entity types | 5 (Material, Device, Property, Method, Characterization) |
| | Relation types | 8+ (ENHANCES, AFFECTS, COMPOSED_OF, etc.) |

---

## Prerequisites

- **Python** 3.10+
- **Docker** and **Docker Compose** v2
- An **OpenAI-compatible API key** (for embeddings and LLM generation)

---

### 1. Clone the repository

```bash
git clone <repository-url>
cd Data_Agentic_RAG
```

### 3. Start database services

The project uses Docker Compose to run Milvus (vector DB), Neo4j (knowledge graph), etcd, and MinIO. Pre-built database files are included under `data_pipeline/config/milvus_data/`.

```bash
cd data_pipeline/config
docker compose up -d
```

Verify the containers are running:

```bash
docker ps --filter "name=test-"
```

You should see four containers: `test-milvus-standalone`, `test-milvus-etcd`, `test-milvus-minio`, and `test-neo4j`.

| Service | Host Port | Description |
|---------|-----------|-------------|
| Milvus gRPC | `localhost:19531` | Vector database |
| Neo4j Bolt | `localhost:7688` | Knowledge graph |
| Neo4j Browser | `http://localhost:7475` | Graph visualization (user: `neo4j`, password: `testpassword`) |

Return to the project root:

```bash
cd ../..
```

### 4. Configure environment variables

```bash
cd agentic_rag
cp config/env_example.txt .env
```

Edit `.env` and set your API keys:

```bash

# Required
OPENAI_API_KEY=your_api_key_here
OPENAI_BASE_URL=https://api.openai.com/v1   # or any OpenAI-compatible endpoint

# Optional -- for reranking (improves retrieval quality)
RERANKER_API_KEY=your_reranker_key
RERANKER_BASE_URL=https://your-reranker-endpoint/v1
```

All other settings (model names, database ports, retrieval parameters) have working defaults. See `agentic_rag/config/env_example.txt` for the full list.

### 5. (Optional) Verify database health

From the project root:

```bash
python verify_databases.py
```

This checks connectivity to both Milvus and Neo4j and reports entity/vector counts.

### 6. Launch the Streamlit frontend

```bash
cd agentic_rag
./run_optics_ui.sh
```

The script checks that Docker services are running, installs any missing Python packages, and starts Streamlit. Open your browser at:

```
http://localhost:8503
```

You can also launch Streamlit directly:

```bash
cd agentic_rag
streamlit run ui/app_optics.py --server.port 8503
```

---

高质量 Markdown 文件集合
========================

本文件夹包含从 top_quality_md_paths.txt 中筛选出的高质量 markdown 文件。

统计信息：
- 文件总数: 329 个
- 总大小: 21MB
- 来源: RAGPhoto/MDs 目录
- 创建时间: 2026年1月7日

目录结构：
保持了原始的目录结构，每个文件都在其对应的子目录/auto/下。

File: photorag_QA/MD/Advanced Materials - 2017 - Jacobs - Controlling Molecular Doping in Organic Semiconductors/auto/Advanced Materials - 2017 - Jacobs - Controlling Molecular Doping in Organic Semiconductors.md (part 1 of 6)
# Controlling Molecular Doping in Organic Semiconductors

Ian E. Jacobs and Adam J. Moule\*

The field of organic electronics thrives on the hope of enabling low-cost, solution-processed electronic devices with mechanical, optoelectronic, and chemical properties not available from inorganic semiconductors. A key to the success of these aspirations is the ability to controllably dope organic semiconductors with high spatial resolution. Here, recent progress in molecular doping of organic semiconductors is summarized, with an emphasis on solution-processed p-type doped polymeric semiconductors. Highlighted topics include how solution-processing techniques can control the distribution, diffusion, and density of dopants within the organic semiconductor, and, in turn, affect the electronic properties of the material. Research in these areas has recently intensified, thanks to advances in chemical synthesis, improved understanding of charged states in organic materials, and a focus on relating fabrication techniques to morphology. Significant disorder in these systems, along with complex interactions between doping and flm morphology, is often responsible for charge trapping and low doping efficiency. However, the strong coupling between doping, solubility, and morphology can be harnessed to control crystallinity, create doping gradients, and pattern polymers. These breakthroughs suggest a role for molecular doping not only in device function but also in fabrication--applications beyond those directly analogous to inorganic doping.

# 1. Introduction

Semiconductors are a ubiquitous component of all modern electronics. They are the basic materials which make up light emitting diode (LED) lighting, photovoltaics, transistors for computing and memory, communications devices, and sensors. Semiconductors are materials with a band gap, meaning that there is an energy gap between states occupied by electrons (valence band) and those that can be filled with the addition of more electrons (conduction band). This gap gives a semiconductor all of the electronic and optical properties that make it unique from a metal. If the band gap becomes too large (3-4 eV) then the material is considered an insulator because the barrier to charge transport is too high.[1,2] Recently, a vast amount of basic and applied research has focused on organic semiconductors (OSCs), which have several features that offer improved performance over inorganic semiconductors. These advantages include mechanical flexibility, light weight, and low-temperature processing. The ease of synthesis additionally allows for chemical tailoring of the OSC to adjust the band gap, charge mobility, solubility, miscibility, volatility, toxicity, and biocompatibility.[3-6]

Pure semiconductors are known as intrinsic semiconductors. However, in most applications the semiconductor is doped to improve either the hole or electron conductivity or to shift the Fermi energy of the material. For inorganic semiconductors, doping involves substitution of an atom or addition of an interstitial atom within the crystalline matrix. These impurity atoms either add electrons to donor states near the conduction band edge (n-type doping), which creates free electrons, or provide empty acceptor states near the valence band edge (p-type doping), which creates free holes. This same terminology is used by analogy in OSCs, but referring to bands in OSCs is inappropriate because the electronic states of organic molecules are much more tightly bound than for crystalline inorganic semiconductors. Instead, electron donor molecules add electrons to the lowest unoccupied molecular orbital (LUMO) or electron acceptor molecules remove electrons from the highest occupied molecular orbital (HOMO) of the OsC. Section 2 contains a detailed discussion of the mechanism for doping OSCs.

In inorganic semiconductors, dopants exclusively take the form of atomic substitutional or interstitial defects, while OSCs can be doped by both atoms and molecules. For the most part, atomic dopants in OsCs present difficulties because their small size allows them to diffuse. Dopant diffusion can have strongly negative effects on both device performance and lifetime.[3,7,8]

A large variety of molecular and ionic species, including acids and bases, can also serve as dopants in OsCs. The molecular nature of these species allows for better control of diffusion, e.g., by covalent anchoring or by controlling the molecule's size or shape. For example, the polymer polyethylenedioxythiophene (PEDOT) is often doped with polystyrene sulphonic acid (PSS), which is a strong Bronsted acid.9,10] Lewis acids and bases have also been used effectively as molecular dopants.11-16] These types of acid/base dopants for OsCs have been discussed in detail in past review articles and books.[3-6,10,17,18]

Here, we will be tocusing specitcally the use ot neutral molecular dopants, where a high electron affinity (EA) molecule acts as an electron acceptor for p-type doping, or a low ionization energy (IE) molecule acts as an electron donor for n-type doping. OsC doping with neutral molecular dopants can be likened to atomic doping of inorganic semiconductors because the interaction between OsC and dopant is purely electronic and does not involve any secondary chemical reactions. To demonstrate the similarities between atomic doping of inorganic semiconductors and molecular doping of OsCs, we highlight an early work which examined the change in the Fermi energy of the small-molecule hole conductor zinc phthalocyanine (ZnPc) with the electron acceptor 2,3,5,6-tetrafluorotetracyanoquinodimethane (F4TCNQ) using ultraviolet photoelectron spectroscopy (UPS) and X-ray photoelectron spectroscopy (XPS).[19] Figure 1 shows the Fermi energy and HOMO/LUMO levels of ZnPc evaporated onto an indium tin oxide (ITO) substrate, both with and without doping by F4TCNQ. The OSC's bulk IE (labeled in Figure 1 as ionization potential or IP) is seen to be unaffected by doping. Doping shifts the Fermi energy toward the HOMO level, as expected for p-type doping in standard semiconductor theory.[1,2] Doping also reduces the depletion region width, as expected, since the increase in mobile charge density results in more effective charge screening. Finally, an interface dipole is present in both samples due to charge transfer between the substrate and OsC molecules adjacent to the interface.20] In short, the qualitative effects of molecular

![](images/e7528892cda6c7166d90bce54df83b30d2d68c38aca69542fc676a3d3eb0f6a7.jpg)  
Figure 1. Energy level scheme as obtained from UPS and XPS for the contact between ITO and ${ \mathsf { Z n P c } }$ The upper panel shows the energetic structure for the undoped case and the lower panel for ${ \mathsf { Z n P c } }$ p-doped with F4TCNQ. Reproduced with permission.19] Copyright 2001, Elsevier.

![](images/e5fc34f91d05c3089fa3d8f2f09194261b0a07e7c2593893ebfc36d568cafedb.jpg)

Ian Jacobs holds a B.E. in chemical engineering from The Cooper Union and recently received his Ph.D. in materials science and engineering from the University of California, Davis under the supervision of Prof. Adam Moule. His graduate research focused on the use of molecular dopants to control semiconducting polymer

solubility and methods for controlling doping in OSCs, with applications to nanoscale patterning.

Adam Moule is an associate Professor of Chemical Engineering at the University of California, Davis. He earned his B.S. in chemistry from the University of Oregon in 1998 and his Ph.D. in physical chemistry from the University of California, Berkeley in 2003. His research focuses on understanding the relationship between complex processing and the resulting physical and electronic structures for organic electronic materials.

![](images/faf4cc81b790a747946f7927dab9ddc65413dceb164c7ee8d5c38ca2df4a2497.jpg)

doping are generally consistent with standard semiconductor theory.

In contrast, molecularly doped OsCs do not follow standard semiconductor theory when considering the relationship between the density of doped sites and the change in conductivity $( \sigma )$ or hole mobility $( \mu _ { \mathrm { h } } )$ as a function of doping ratio. Figure 2 shows that the conductivity of the semiconducting polymer poly(3-hexylthiophene) (P3HT) initially decreases with the addition of F4TCNQ until reaching a threshold doping ratio of about $2 \times 1 0 ^ { - 6 }$ [21] Above this threshold, conductivity increases initially sublinearly, eventually becoming superlinear at high doping levels $( > 3 \% )$ .[22] This behavior is inconsistent with the linear or sublinear increase in conductivity typically observed in inorganic materials, where mobility decreases with doping due to ionized impurity scattering.

Several factors likely contribute to these deviations: (1) OSCs have a higher level of disorder, resulting in hopping instead of band transport;[25] (2) OsCs are prone to trap site formation due to disorder and/or impurities; and (3) the ionized dopants interact strongly with charge carriers due to the low dielectric constant of the Osc.23,24] This combination of properties implies that doping should broaden the density of states (DOS) and create Coulombic traps.[24] A model by Arkhipov et al.,[23,24] which accounts for these effects, predicts that trapping by ionized dopants should reduce charge carrier mobility and conductivity at low doping levels (see Figure 2, inset). At high doping ratios $( > 1 0 ^ { - 2 } )$ , the potential wells of the Coulombic trap sites begin to overlap,[23] strongly increasing carrier mobility and leading to a superlinear increase in conductivity. These predic tions are consistent with the experimental data in Figure 2.[21,26]

![](images/e323afb9e7faf90ed8e46ca4e65672945a1cf55e1aaa1bcc54509d7481d6f72f.jpg)  
Figure 2. Conductivities as determined by admittance measurements of layers in metal-insulator-semiconductor geometry (solid symbols) and $_ { I - V }$ measurements of hole-only devices (open symbols). The line is the predicted conductivity based on the mobility model by Arkhipov et al.[23,24] and the hole densities, which were calculated by Pingel and Neher.[21] The inset shows the calculated mobility values as a function of doping ratio. Reproduced with permission.21] Copyright 2013, Americal Physical Society.

However, we note that the Arkhipov model assumes a single-phase system, while experimental data have shown that F4TCNQ anions are confined to amorphous domains at low doping levels. It is expected that polarons in doped P3HT should migrate to crystalline domains due to their lower band gap. Therefore, it is not completely clear that charge trapping by dopant anions is necessarily the cause of the observed conductivity decrease. For example, the morphology of P3HT films has been shown to be negatively affected by doping, even at low concentrations, leading to reduced conductivity.[27] Likewise, other models have been proposed which similarly predict a superlinear increase in conductivity.[28] These complexities illustrate the difficulty in developing and experimentally verifying quantitative descriptions of doped OsC behavior.

Several good review articles on the theory of molecular doping in $\mathsf { \bar { O } S C s } ^ { [ 2 9 - 3 1 ] }$ and the use of molecular dopants in devices[17,32,33] have recently been published. In this article, we will focus on methods for controlling dopant-OsC interactions, with a primary focus on p-type doping of polymeric OSCs with neutral molecular dopants. In these systems, strong interactions between the OsC and dopant, along with high levels of energetic and morphological disorder, result in a high level of complexity. There is, in particular, a strong coupling between doping interactions and OsC morphology, and vice versa. These effects are often problematic, leading to charge trapping and low doping efficiency. However, in some cases, this complexity can be harnessed in beneficial ways, for example to increase crystalline order,[34,35] or to enable novel patterning or layering methods.36,37] These breakthroughs suggest a role for molecular doping in fabrication of OsC devices for which there is no direct correlation in doped inorganic semiconductors.

The first half of this review will highlight how processing conditions can strongly affect structure-property relationships in doped OsCs. We will discuss recent advances in the synthesis of p-type molecular dopants, improved understanding of doping mechanisms, and techniques for sequential processing that allow for better control of doped film morphology. The effects of dilute trap sites and impurities, which act as dopants, will also be discussed. Finally we will introduce methods for controlling defect density using dopants and chemical treatments.

In the second half of this review, we will explore methods for spatially controlling doping in OsC films, which are prerequisites for the use of dopants in novel device structures. In addition, the use of dopants to directly pattern OsC films using the doping-induced solubility control (DIsC) technique will be reviewed. These methods are all dependent on controlling the diffusion rate of dopants through OsCs, so we will also discuss quantitative methods for studying dopant diffusion. Finally, we will highlight promising avenues for future work.

# 2. Theory of Molecular Doping

There exists a large and complex literature surrounding the pand n-type doping of OsCs. This is because a number of different chemical mechanisms and molecular species can result in the formation of free charges in the OsC. In general, the doping mechanism for a given dopant and OsC system cannot be reliably predicted. We refer to several recent and comprehensive review articles and books that list and categorize different dopant structures and doping mechanisms in OsCs and related devices.3,4,6,10,17,30,32,38-42] Neutral molecular dopants are understood to interact with OSCs by two mechanisms: ion pair (IP) formation and charge-transfer complex (CTC) formation.[29]

# 2.1. lon Pair Formation

In principle, a p-type molecular dopant is a molecule with a LUMO deep enough to extract an electron from the OSC HOMO. Likewise, an n-type molecular dopant is a molecule with a HOmO shallow enough to donate an electron to the OSC LUMO. This simple and commonly held model for molecular doping is depicted in Figure 3, using pentacene as an example OSC.43] In this figure, each dopant is completely ionized and generates one free charge carrier in the OsC, forming an IP.

In some systems, including most polythiophenes doped by tetracyanoquinodimethane (TCNQ) derivatives, this model seems to be a reasonable description of doping.[29] However in other cases, including many small-molecule OsCs or oligomers, this figure does not even qualitatively explain the observed behavior or predict the free charge density.[29,44] This model is incomplete because it does not consider the electronic interaction between the dopant ion and the OsC. As a result,

![](images/475f56932fa58ecb20a3e0e3aec6b70c16bc81c76fab97de06f7ca926a1f42f6.jpg)  
Figure 3. Simplified model of the organic doping process exemplified by the organic semiconductor pentacene doped with F4-TCNQ (p-doping) or [Ru(t-but-terpy) $| { } _ { 2 } ] { } ^ { 0 }$ (n-doping). Free charge carriers are generated by an electron transfer between dopant and matrix molecule. To facilitate electron transfer, a) the LUMO of the p-dopant has to be lower than the HOMO of the matrix molecule (for $\mathsf { p }$ -doping), b) or the HOMO of the n-dopant has to exceed the LUMO of the matrix molecule (for n-doping). Reproduced with permission.43] Copyright 2008, American Physical Society.

1.  It is possible to form locally bound CTCs between dopants and OsC molecules, characterized by hybrid (inter)molecular orbitals and less than integer charge transfer;   
2. OSC and dopant energy levels do not clearly predict whether charge transfer will occur;   
3. Even in the case of IP formation, it has been demonstrated that only a fraction of the doped sites dissociate to free charge carriers in the bulk of the OSC.

More sophisticated descriptions of IPs exist, but have not been widely discussed in the context of Osc doping. For example, it is often stated that IP formation should only occur if $\mathrm { E A _ { d o p a n t } > I E _ { O S C } }$ and n-type doping should only occur if $\mathrm { I E } _ { \mathrm { d o p a n t } } < \mathrm { E A } _ { \mathrm { O S C } }$ . This is not precisely correct. In the field of organic charge-transfer salts, which were studied extensively in the 1960-1980s, it was realized that the Madelung energy (electrostatic energy) of the ionized state acts to stabilize the 1P.[45,46] Because EA and IE are referenced to vacuum, the value IE -- EA represents the free energy for electron transfer between two well-separated molecules. However, in a doped OsC (or a charge-transfer salt), the electron and the hole are in close proximity. Therefore, the energy of an ion pair can be written as[47]

$$
E ( \delta ) = ( \mathrm { I E - E A } ) \delta - k \frac { e ^ { 2 } } { r } \delta ^ { 2 }
$$

where $\delta$ is the degree of charge transfer, $k$ is Coulomb's constant, $e$ is the electric charge, and $r$ is the separation between the electron and the hole. The value of $\delta$ that minimizes $E ( \delta )$ determines the amount of charge transferred in the interaction. In charge-transfer salts, the $1 / r$ dependence can give rise to a pressure-dependent neutral-ionic phase transition.47] Likewise in the Arkhipov model, which similarly accounts for the interaction between charge carriers and dopant ions, this distance dependence causes factors such as doping efficiency, carrier mobility, and conductivity to be strongly doping level dependent. These effects will be discussed in the following sections.

# 2.2. Charge-Transfer Complexes

If the degree of charge transfer is $^ { < 1 }$ , dopants and OsCs form CTCs rather than ion pairs. CTCs were first observed in electrically conductive materials in the $1 9 5 0 \mathrm { s } ^ { [ 4 8 ] }$ and characterized in detail in the 1970s in charge-transfer salts of donor molecules like tetrathiafulvalene (TTF) paired with acceptors such as TCNQ.31,45,49] CTCs can form between two organic molecules even if $\mathrm { E A _ { d o p a n t } } < < \mathrm { I E _ { O S C } }$ (p-type) or $\mathrm { I E _ { d o p a n t } > > E A _ { O S C } }$ (n-type). These interactions likely occur to some degree at nearly all interfaces. For example, the donor/acceptor mixtures used for organic photovoltaic (OPv) devices have been shown to form weak CTCs at the interfaces and are believed to be integral to the performance of OPVs.[50-53] CTCs have also been observed at OsC-inorganic interfaces.[54] In the last decade, it has become apparent that CTCs are also commonly formed between molecular dopants and OsCs.[55]

A CTC forms as a result of hybridization of an occupied frontier molecular orbital from a donor and an unoccupied frontier orbital from an acceptor. In this sense, a CTC is analogous to a coordinate covalent bond formed by the linear combination of molecular orbitals. CTC formation results in the creation of new local HOMO and LUMO states, analogous to bonding and antibonding states. Because the molecular orbitals themselves are interacting, the degree of hybridization and the resulting energetic splitting of these orbitals are highly dependent on the energetic and spatial overlap of the individual orbitals, as well as the OSC HOMO and dopant LUMO energetic mismatch.[29] The magnitude of these charge-transfer (CT) splittings have been experimentally determined to be ${ \tt > } 1 \mathrm { { \textrm { ~ } } e V }$ in blends of 2,7-dioctyl[1]benzothieno[3,2-b][1]benzothiophene (C8-BTBT) and F(n)TCNQs using UV-vis spectroscopy,[56] and $0 . 9 \ \mathrm { e V }$ in quaterthiophene (4T) and F4TCNQ using UPS and XPS.44] These large splittings can be rationalized by considering the bond-like character of a CTC: when the OSC HOMO and the dopant LUMO hybridize, both electrons from the OSC HOMO are transferred to the lower energy hybrid orbital. This stabilizes the CTC HOMO at the energetic expense of the CTC LUMO.

In the OsC/dopant CTC, there is fractional charge transfer between the OsC and dopant; the charge is shared between the OsC and dopant. In contrast, in an IP, there is integer (or nearly integer) charge transfer from the OsC to the dopant. Conceptually, we can think of IPs as the limiting case of CTC formation, in which the degree of charge transfer goes to one. Going back to our analogy to atomic bonding, we can think a CTC as analogous to a polar covalent bond, and an IP as analogous to an ionic bond.

An important consequence of CTC formation is that the lower energy CTC state (that is, the "bonding' or local HOMO state) contains both of the HOmO level electrons from the donor, while the higher energy CTC state (the "antibonding' or local LUMO state) remains empty. This concept is inconsistent with the model depicted in Figure 3, in which it is assumed that a single electron hops from the donor to the acceptor.[57]

Detailed UPS studies have verified that upon doping with strong p-type molecular dopants like F4TCNQ, the ionization energy of small-molecule OSCs like C8-BTBT is increased.144,56-58] This result is not expected for p-type dopants that simply ionize the OsC. According to the standard model of polaron states in $\mathrm { O S C s } ^ { [ 3 , 1 8 , 5 9 ] }$ the IE should decrease upon doping due to the formation of singly occupied polaron states within the OsC band gap. Instead, the IE is increased far beyond either parent molecule, indicating that a new hybrid state is formed.[57]

# 2.3. Characterizing Doping Mechanisms

Further evidence for the existence of CTCs comes from characterization of their optical absorption bands.56] Before going on to a discussion of the electronic consequences of IP versus CTC formation, we will briefly discuss spectroscopic methods for distinguishing between these cases. Detection and quantification of both mechanisms is simple using UV-vis-NIR spectroscopy, since both IPs and CTCs show strong absorption features, along with bleaching of the ground state absorbances of the neutral OsC and dopant. The new absorbing species are either the radical ions of the OsC and dopant, or the OSCdopant CTC.

The easiest method to determine the ionized spectrum of a dopant molecule is to ionize the dopant in solution with an oxidizing or reducing agent, forming a radical anion for p-type dopants or a radical cation for n-type dopants. Iodide, provided by KI, is often used to reduce p-type dopants. The ionized spectrum of the OsC is often more difficult to determine because many OSCs are insoluble or poorly soluble (once doped) and may also undergo spectroscopic changes upon aggregation or crystallization. Osc films can be charged in field-effect geometry, in which the OsC forms one side of a parallel-plate capacitor along with transparent electrode (like ITO) covered by a dielectric.60] A potential applied to the substrate yields a capacitive injection of charge into the OsC, allowing the ionized absorbance to be recorded.

Figure 4a shows UV-vis-NIR spectra of neutral films of P3HT (black line) and F4TCNQ (light dashed line), the F4TCNQ radical anion (dark dashed line), and several P3HT:F4TCNQ films. Blends of P3HT and F4TCNQ all show the same two peaks. These are labeled here as ICT for integer charge transfer, but could be more clearly defined as F4TCNQ anion absorbance features. Labels P1 and P2 indicate the first and second polaron absorbances for ${ \mathrm { P } } 3 { \mathrm { H T } } ^ { + }$ [61] These spectra can be reproduced by a linear combination of the neutral and ionized OsC and dopant spectra[62] indicating that no other species (such as CTCs) are formed. Figure 4c shows absorbance spectra of P3HT with a series of TCNQ dopants with EA ranging from $4 . 2 3 \ \mathrm { e V }$ (TCNQ) to $5 . 2 4 ~ \mathrm { e V }$ (F4TCNQ). The position of the anion absorbance does not change, indicating that each dopant molecule is either fully ionized or completely neutral. The decrease in ionized OsC and dopant absorptions, as the dopant EA is reduced, is consistent with an equilibrium between the neutral and ionized states, as described by Tor rance.[45] We conclude that P3HT doped by $\mathrm { F } ( n ) \mathrm { T C N Q }$ always dopes by IP formation.

![](images/27367ab166a3b5c64a34758a030979c0061c2668f0e47408cacf0567e1c15b34.jpg)  
Figure 4. UV/Vis/NIR spectra of a) P3HT blended with F4TCNQ at an increasing ratio with the inset showing the zoomed region around the ICT features in the flm of $3 . 9 \%$ dopant ratio (one F4TCNQ per 25 quaterthiophene segments), b) 4T blended with F4TCNQ at increasing ratio, c) P3HT blended with the full range of differently strong dopants (TCNQ to F4TCNQ) at a dopant ratio of $2 8 . 6 \%$ , and d) of 4T blends with the full range of differently strong dopants (TCNQ to F4TCNQ) in 1:1 ratio $( 5 0 \% )$ ; P1 and P2 indicate the optical transitions of the positive polaron in $\mathsf { P 3 H T } ^ { [ 1 8 , 6 0 - 6 3 ] }$ asteriss indte the expted trnstiges rela tdoant aons I that areaet in th  c. R pa in the chrcteristic cyano-stretching region for 4T flms in 1:1 blends $5 0 \%$ dopant ratio) with the acceptor F4TCNQ; pristine 4T does not exhibit any vibrational bands in the region displayed. The spectrum for an F4TCNQ-doped P3HT flm. $( 2 8 . 6 \%$ dopant ratio, that is, one dopant per 2.5 quaterthiophene segments of the polymer backbone) is shown as reference. Reproduced with permission.44 Copyright 2015, Nature Publishing Group.

In contrast, Figure 4b shows absorbance spectra of quaterthiophene (4T), an oligomer that is structurally similar to P3HT, mixed with increasing amounts of F4TCNQ. No F4TCNQ radical anion absorption is observed in mixtures with 4T; instead, a new absorption feature at $0 . 7 ~ \mathrm { e V }$ is evident (marked as CPX, another acronym for charge-transfer complex).(29,44] Figure 4d shows absorbance spectra of 4T with the same four TCNQ dopants as depicted in Figure 4c. Unlike P3HT, the 4T spectra show significant shifts in absorption maxima upon doping. This observation is consistent with CTC formation. The CT band of the doped films (labeled CPX) redshifts with increasing dopant EA, but does not precisely follow the IE - EA energy difference. In mixtures of the donor C8-BTBT and F(n)TCNQ's, Salzmann and co-workers showed that the optical absorption bands of the complex were always observed at energies greater than the IE - EA energy difference, indicating that molecular hybridization must be occurring.56] Spectral shifts of this type are not possible for an IP, which have fixed anion and cation absorbances.

The degree of charge transfer can also be directly measured using Fourier transform infrared spectroscopy (FTIR).

Figure 4e shows a shift in the $\mathrm { C } { \equiv } \mathrm { N }$ vibrational stretch in F4TCNQ upon ionization. In samples of neutral F4TCNQ, the $\mathrm { C } { \equiv } \mathrm { N }$ stretch occurs at $2 2 2 7 ~ \mathrm { c m } ^ { - 1 }$ . If F4TCNQ is fully ionized to $\mathrm { F 4 T C N Q ^ { \cdot - } }$ , the $\mathrm { C } { \equiv } \mathrm { N }$ stretch redshifts $3 3 ~ \mathrm { c m } ^ { - 1 }$ to $2 1 9 4 ~ \mathrm { c m } ^ { - 1 }$ and other modes become symmetry allowed.[64] Critically, this shift has been reported to be linear with the degree of charge transfer.44,64,65] The spectrum of P3HT/F4TCNQ in Figure 4e shows a shift to $2 1 9 4 ~ \mathrm { c m } ^ { - 1 }$ indicating complete ionization, consistent with IP formation.[44]

Alternatively, if a CTC state is formed, there is less than a full charge transferred to the F4TCNQ and the $\mathrm { C } { \equiv } \mathrm { N }$ stretch shifts proportionally to the degree of charge transfer.[65] In the 4T/F4TCNQ sample, the peak shifts only $7 ~ \mathrm { c m } ^ { - 1 }$ to $2 2 2 0 ~ \mathrm { c m } ^ { - 1 }$ indicating a charge transfer of 0.21 electrons $( \Delta \nu / \nu = 7 ~ \mathrm { c m ^ { - 1 } / 3 3 ~ c m ^ { - 1 } } )$ .[44] We expect that vibrational shifts could be used to characterize charge transfer in other dopants or in different functional groups if spectrally isolated absorp. tion features exist.

# 2.4. A Unified Mechanism of Doping in OSCs

Salzmann et al. recently proposed a unified mechanistic model for doping in OsCs.[29] Figure 5 is a graphical depiction of this model. The center panel depicts neutral p- and n-type dopants in a generic OsC. The panel to the left of the center shows the formation of a hybridized CTC between the OSC and a p-type dopant, characterized by a new doubly occupied HOMO level with IE greater than the OSC HOMO. The corresponding situation for n-type doping is shown to the right.

![](images/6e32cdf26cb6e0f139f26eb6e2861c7395fe7a66280c926606e9c7b056ca3e43.jpg)  
Figure 5. Comprehensive picture of energy levels and the corresponding DOS upon molecular ${ \mathsf { p } } { - } / { \mathsf { n } }$ -doping in the alternative cases of ion pair formatin top and bottom) and th fomationf chargeraser complexe (lt and right) with its subsequet ionization; is the roranization eey. and $U _ { \mathbb { 1 } }$ and $U _ { 2 }$ denote the Hubbard $U$ of dopant and OSC, respectively; the levels of the ionized CPX (marked with #) are approximated by those of the neutral species. Reproduced with permission.29] Copyright 2016, American Chemical Society.

Formation of CTCs does not directly create free charge carriers in the OSC. Rather, the CTCs must be thermally ionized by excitation of an electron from a neighboring neutral OSC site to create free charges. This is shown in Figure 5 upper left (p-type) and lower right (n-type), assuming the charge carriers are well separated from the dopant ions. Because the CTC LUMO generally lies significantly higher in energy (at least several kT) than the OSC HOMO, the probability of generating a free charge carrier by this process is quite low. As a result, OSC/dopant systems, which form CTCs, show low doping efficiencies and low conductivity.[29,44,66]

The panels above and below the center depict ion pair for mation, assuming completely ionized and separated states; that is, a free hole and an immobile dopant radical anion for p-type doping or a free electron and an immobile dopant radical cation for n-type doping. Doping efficiency in IP forming systems is typically higher, but still only on the order of $10 \%$ [21,66] Factors contributing to this low efficiency are discussed in Section 2.5.

The Salzmann et al. model also incorporates the effects of electron-electron interactions. In the standard model of OSC polaron states,[3,18,59] there are no electron-electron interactions, so polaronic distortion of the OsC implies that $\mathrm { I E _ { O S C } ^ { + } < I E _ { O S C } }$ . This is inconsistent with the observation that only a single electron is transferred in IP formation.[67] The revised model accounts for the on-site Coulomb interaction, a term commonly known as the Hubbard (U).[68,69] This interaction splits the occupied and unoccupied HOMO levels of the dopant cation, as shown in Figure 5, while relaxation of bond lengths in the ion (represented by A in Figure 5)[29] and off-site (Madelung) Coulombic interactions[67,70] shift the positions of these bands. Inclusion of these on-site and off-site Coulombic interactions has allowed for quantitative modeling of UPS and XPS $\mathtt { d a t a } ^ { [ 6 7 , 7 1 ] }$ and optical spectra.72] Critically, this revised model correctly explains why the IE value increases when an electron is removed and the EA decreases when an electron is added to either the dopant or the Osc.[29]

There are a variety of factors that may affect whether a particular donor/acceptor pair forms CTCs rather than IPs. Analysis of doped small-molecule mixtures with planar TCNQ-type dopants shows CTC formation in face-on geometries.[44,56] There are also reports of complete ionization of pentacene using F4TCNQ in herringbone-type structures.[73-75]

A recent theory article attempts to quantify the coupling between F4TCNQ and the host OSC using ab initio methods to account for environmental screening effects, combined with a parameterized model Hamiltonian.75] Using pentacene/ F4TCNQ they showed that full ionization in small molecules is possible, even when $\mathrm { E A _ { d o p a n t } < I E _ { O S C } }$ . They conclude that difference between the IP of the semiconductor and EA of the dopant is an important parameter and likely explains why OsCs like 4T or BTBT will form fractional CTCs with F4TCNQ. However, other factors such as the electron-hole (Madelung) interaction, spin statistics and Jahn-Teller like relaxation effects were also found to be critical determinants of ionization fraction. These factors are strongly dependent on both the material and on the sample morphology.[75]

Comparisons of doping in homopolymers versus push-pull co-polymers show that homopolymers are ionized by p-type dopants like F4TCNQ, while co-polymers form localized CTCs.66,76] Simulations show that the donor groups on the copolymer lose considerable charge density to the dopant, while the acceptor part of the polymer remains essentially unchanged by the presence of the high EA dopant.[76] One explanation for this result could be that the CTC forms in a molecularly doped co-polymer because there is an energetic penalty to delocalizing a cation across a push-pull polymer. An IP forms in a doped homopolymer because the cation delocalizes. The comparison of P3HT and 4T doped with F4TCNQ validates this conclusion: P3HT/F4TCNQ forms an IP while 4T/F4TCNQ forms CTCs.144,62,77] Alternatively, the preference for CTC formation in co-polymers might suggest that the donor group of the copolymer is effectively electronically isolated in a face-to-face interaction with the planar dopant and is similar to the cocrystal of small-molecule ${ \mathrm { O S C } } +$ dopant.

These generalizations can be applied for planar dopants where the flat shape of the molecule makes face-to-face molecular orientation preferential. 3D dopants like $\mathrm { C } _ { 6 0 } \mathrm { F } _ { 3 6 }$ or ${ \mathrm { M o } } ( { \mathrm { t f f } } { \mathrm { d } } ) _ { 3 }$ (see Figure 6 for structures) may be more likely to form IPs because their geometry prevents formation of intermolecule hybrid orbitals.[78] Their larger size also likely increases the mean electron-hole distance, reducing the Coulombic binding. On the other hand, these 3D dopants are larger and cause more structural reordering of the OsC, which may limit the maximum doping density or affect polaron delocalization.

It is still an open question as to why some OsCs ionize and others form CTCs when mixed with molecular dopants.[29,30,72] Future work will need to focus on understanding how local electronic structure and delocalization affect the type of charged state that forms.

# 2.5. Doping Efficiency

It is widely understood that molecular dopants generate free charge carriers in OSCs with less than $1 0 0 \%$ efficiency.[17] There are a variety of reasons for this observation including dopant aggregation,[79] CTC state formation,[29] Coulombic binding of IPs,21,24,26,80,81] and local trapping of the free charge at structural defects.82] Methods for measuring doping efficiency are discussed in Section 4.2.

One recent study by Tietze et al. looked at both p- and n-type doping efficiency in pentacene.[78] The authors were able to show that doping at very low concentrations primarily results in trap filling (see Section 5). At higher concentrations the socalled saturation regime is reached, in which the Fermi energy is higher than the acceptor energy $( E _ { \mathrm { A } } )$ for p-type dopants or lower than donor energy $( E _ { \mathrm { D } } )$ for n-type dopants. In this regime, each new dopant efficiently produces new free charges. With still higher dopant concentration, additional dopants compete for charges with the OSC HOMO and LUMO states because the Fermi level is between the HOMO level and the $E _ { \mathrm { A } }$ for p-type dopants or between the $E _ { \mathrm { D } }$ and LUMO level for n-type dopants. This third highly doped regime is termed the dopant reserve. This description of dopant efficiency is appealing as it is consistent with inorganic semiconductor theory but may not account for disorder effects in ${ \mathrm { O S C s } } ^ { [ 2 3 ] }$ or account for interaction between charges in a low dielectric medium.83] In fact, many studies have shown that the presence of the dopant itself causes the formation of traps in the OsC which pin the Fermi level to the band edge and prevent metallic transport.42,67,84,85] The model and data presented by Tietze et al. are an ideal representation that is valid in highly crystalline small-molecule samples (like pentacene) but may need considerable adjustment in semicrystalline or disordered samples.

![](images/70984819c9066584212d0b975814cfad3d7d7f920ff9c681e9111e16bc91abf0.jpg)  
Figure 6. Molecular structures of several p-type molecular dopants with high electron affinities (EAs). Note that $M _ { 0 } ( { \mathrm { t f } } { \mathrm { d } } ) _ { 3 }$ and F4-R-TCNQ feature tairable side goups that can e usd o change the ubilit, sciit, or psait of the dpant.  vales tht correat to the  ae listed. These UMO values are tabulated from seral atice and come from various measurements, so considerable uncertainty in the absolute doping strength is likely.

OSC and dopant energy levels also do not always provide a reliable prediction for doping efficiency. For example, both poly[2,5-bis(3-tetradecylthiophen-2-yl)thieno[3,2-b]thiophene] (PBTTT) and N-(4-(2-butyl)-phenyl)diphenylamine (F8-PFB) have HOMO levels of $- 5 . 1 \ \mathrm { e V } ,$ yet doping with F4TCNQ can yield $1 0 ^ { 8 }$ higher conductivity in PBTTT than F8-PFB.[34,86] Likewise, dopant EAs are not always good predictors of doping efficiency. Li et al. studied F4TCNQ derivatives, F4MCTCNQ and F4OCTCNQ, in which one of the nitrile groups was replaced with a methyl- or octyl-ester solubilizing groups.[87] Although these ester-substituted dopants had slightly lower EAs than F4TCNQ, they were more effective at quenching fluorescence and yielded higher conductivity in P3HT films. These observations suggest that miscibility and molecular packing of the dopant may play a major role in determining doping efficiency.
