Repository: wzfeng768/RAGPhoto

# RAGPhoto: Agentic RAG for Organic Photovoltaic Literature QA

RAGPhoto is an agentic retrieval-augmented generation framework for traceable question answering over the organic photovoltaic (OPV) literature. It couples a **Milvus vector store** (64,343 section-aware chunks from 1,738 publications) with a **Neo4j domain knowledge graph** (76,520 entities, 363,948 relations) through **reflective multi-turn orchestration**, and serves answers with full source attribution via a Streamlit web interface.

Evaluated on a 1,511-question benchmark across six LLM backends, RAGPhoto raises answer correctness from 0.33--0.46 (bare LLM) to 0.92--0.95, with weaker models gaining the most (model equalizer effect).

---

## Project Structure

```
Data_Agentic_RAG/
├── data_pipeline/                # Data processing pipeline
│   ├── core/                     # Document loader, text splitter, vector/KG managers
│   ├── config/
│   │   ├── docker-compose.yml    # Milvus + Neo4j service definitions
│   │   ├── requirements.txt
│   │   └── milvus_data/          # Persisted database files (~2.5 GB)
│   ├── run_pipeline.py           # Serial pipeline
│   └── run_pipeline_parallel.py  # Parallel pipeline
│
├── agentic_rag/                  # Agentic RAG runtime
│   ├── core/                     # Agent orchestrator, reflection engine, RAG components
│   ├── tools/                    # Extensible tool system (web search, etc.)
│   ├── ui/
│   │   └── app_optics.py         # Streamlit frontend
│   ├── config/
│   │   └── env_example.txt       # Environment variable template
│   ├── run_agentic.py            # CLI entry point
│   ├── run_optics_ui.sh          # Streamlit launcher script
│   └── requirements.txt
│
├── evaluation/                   # Evaluation scripts and benchmark tools
└── verify_databases.py           # Database health check utility
```

---

## Knowledge Substrate

| Component | Metric | Value |
|-----------|--------|-------|
| Source corpus | Publications | 1,738 |
| | Document units | 1,575 |
| | Publication years | 2000--2024 |
| Vector database (Milvus) | Total chunks | 64,343 |
| | Embedding dimensions | 1,536 |
| | Total characters | ~55.8M |
| | Mean chunk size | 927 chars |
| Knowledge graph (Neo4j) | Entity nodes | 76,520 |
| | Relation edges | 363,948 |
| | Entity types | 5 (Material, Device, Property, Method, Characterization) |
| | Relation types | 8+ (ENHANCES, AFFECTS, COMPOSED_OF, etc.) |

---

## Prerequisites

- **Python** 3.10+
- **Docker** and **Docker Compose** v2
- An **OpenAI-compatible API key** (for embeddings and LLM generation)

---

### 1. Clone the repository

```bash
git clone <repository-url>
cd Data_Agentic_RAG
```

### 3. Start database services

The project uses Docker Compose to run Milvus (vector DB), Neo4j (knowledge graph), etcd, and MinIO. Pre-built database files are included under `data_pipeline/config/milvus_data/`.

```bash
cd data_pipeline/config
docker compose up -d
```

Verify the containers are running:

```bash
docker ps --filter "name=test-"
```

You should see four containers: `test-milvus-standalone`, `test-milvus-etcd`, `test-milvus-minio`, and `test-neo4j`.

| Service | Host Port | Description |
|---------|-----------|-------------|
| Milvus gRPC | `localhost:19531` | Vector database |
| Neo4j Bolt | `localhost:7688` | Knowledge graph |
| Neo4j Browser | `http://localhost:7475` | Graph visualization (user: `neo4j`, password: `testpassword`) |

Return to the project root:

```bash
cd ../..
```

### 4. Configure environment variables

```bash
cd agentic_rag
cp config/env_example.txt .env
```

Edit `.env` and set your API keys:

```bash

# Required
OPENAI_API_KEY=your_api_key_here
OPENAI_BASE_URL=https://api.openai.com/v1   # or any OpenAI-compatible endpoint

# Optional -- for reranking (improves retrieval quality)
RERANKER_API_KEY=your_reranker_key
RERANKER_BASE_URL=https://your-reranker-endpoint/v1
```

All other settings (model names, database ports, retrieval parameters) have working defaults. See `agentic_rag/config/env_example.txt` for the full list.

### 5. (Optional) Verify database health

From the project root:

```bash
python verify_databases.py
```

This checks connectivity to both Milvus and Neo4j and reports entity/vector counts.

### 6. Launch the Streamlit frontend

```bash
cd agentic_rag
./run_optics_ui.sh
```

The script checks that Docker services are running, installs any missing Python packages, and starts Streamlit. Open your browser at:

```
http://localhost:8503
```

You can also launch Streamlit directly:

```bash
cd agentic_rag
streamlit run ui/app_optics.py --server.port 8503
```

---

高质量 Markdown 文件集合
========================

本文件夹包含从 top_quality_md_paths.txt 中筛选出的高质量 markdown 文件。

统计信息：
- 文件总数: 329 个
- 总大小: 21MB
- 来源: RAGPhoto/MDs 目录
- 创建时间: 2026年1月7日

目录结构：
保持了原始的目录结构，每个文件都在其对应的子目录/auto/下。

File: photorag_QA/MD/Advanced Materials - 2023 - Tan - Harvesting Energy from Atmospheric Water  Grand Challenges in Continuous Electricity/auto/Advanced Materials - 2023 - Tan - Harvesting Energy from Atmospheric Water  Grand Challenges in Continuous Electricity.md (part 1 of 3)
# Harvesting Energy from Atmospheric Water: Grand Challenges in Continuous Electricity Generation

Jin Tan, Xiang Wang, Weicun Chu, Sunmiao Fang, Chunxiao Zheng, Minmin Xue, Xiaofan Wang, Tao Hu, and Wanlin Guo\*

Atmospheric water is ubiquitous on earth and extensively participates in the natural water cycle through evaporation and condensation. This process involves tremendous energy exchange with the environment, but very little of the energy has so far been harnessed. The recently emerged hydrovoltaic technology, especially moisture-induced electricity, shows great potential in harvesting energy from atmospheric water and gives birth to moisture energy harvesting devices. The device performance, especially the long-term operational capacity, has been significantly enhanced over the past few years. Further development; however, requires in-depth understanding of mechanisms, innovative materials, and ingenious system designs. In this review, beginning with describing the basic properties of water, the key aspects of the water-hygroscopic material interactions and mechanisms of power generation are discussed. The current material systems and advances in promising material development are then summarized. Aiming at the chief bottlenecks of limited operational time, advanced system designs that are helpful to improve device performance are listed. Especially, the synergistic effect of moisture adsorption and water evaporation on material and system levels to accomplish sustained electricity generation is discussed. Last, the remaining challenges are analyzed and future directions for developing this promising technology are suggested.

net-zero carbon emission.1l Over the past decades, some renewable off-grid energygeneration technologies have been rapidly developed, such as photovoltaic and wind power but are still constrained by specific environmental requirements.[2] In contrast to solar radiation and wind with characteristics of intermittency and variability, water is almost everywhere in nature and constitutes the perpetual water cycle in various forms (Figure 1a).[3] The conversion of water from one to another involves enormous energy exchange with environment. Specifically, one single gram of water evaporates or condenses, converting $2 . 6 \mathrm { k J }$ of energy, which is equivalent to the energy contained in an AAA battery. In addition, the annual energy power involved in the natural water cycle is up to $6 \times 1 0 ^ { 1 5 }$ W, three orders of magnitude higher than the annual energy consumption of human beings.[4] However, this part of energy mostly exists in elusive forms: either the heat exchange between water and environment or chemical potential changes of water itself is difficult to be effectively collected and harnessed. This situation changed with the emergence

Stepping from the fossil fuel era into a sustainable future calls for green energy harvesting technologies with low or even

# 1. Introduction

of hydrovoltaic technologies.[5,6] Through the electric coupling between water and materials, these new technologies generate electricity directly from various forms of water, significantly expanding the ability to harvest energy from the natural water cycle.17l In particular, the evaporating potential converts thermal energy from ambient environment into electricity, during which bulk water enters hydrophilic porous materials and becomes confined/bound water through wetting and capillary effects, and eventually turns into moisture after the water desorption process (Figure 1b).[8,9]

Moisture that evaporates from oceans, lakes, and rivers further forms the atmospheric water system on the planet. It is evaluated that the atmosphere holds 13 000 trillion liters of water, $10 \%$ of the total volume of freshwater worldwide.10] Importantly, atmospheric water is ubiquitous on earth, even in land-locked nations and arid regions.[1] As a result, moisture-induced power generation technology has great potential to be a mobile, distributed, community-managed, off-grid access to harvest water energy without specific environmental requirements.[12,13] In addition, the ubiquitous nature of moisture enables moisture energy harvesting devices to provide freely available power sources for the Internet of Things (IoT), which is superior to evaporationinduced energy harvesting devices for widespread applications in the intelligent age. At present, moisture energy harvesting can be achieved mainly in three ways: 1) doing work driven by reversible deformation of moisture-responsive materials, 2) redox reactions triggered by absorbed moisture, and 3) ion diffusion driven by moisture-induced gradient energy. The first method converts environmental humidity changes into mechanical shifts of moisture-responsive materials, further driving piezoelectric or magnetoelectric generators to output electricity.[14,15] Although it is flexible and easy to operate, this method depends heavily on periodic humidity changes and responds slowly to external stimuli, which inherently generates pulse-type electric output with a long recharging time. Designing redox reactions in a moistureabsorption system is another promising way to harvest atmospheric water energy. A moisture-driven battery was reported to generate electricity through chemical reactions between active metal electrodes and moisture.[16] As the metal electrodes will be consumed during the reaction, performance attenuation of the battery is inevitable. The problem can be alleviated by implanting additional energy input into the system to keep redox reactions proceeding.[17] It was recently reported that the integration of hygroscopic hydrogel and water-splitting apparatuses driven by solar illumination showed even more attractive performance for a synergy of dehumidification and power generation, which provides an ingenious solution for durable energy conversion in ambient environment.[18] The third method is to drive ion migration by moisture-induced gradient energy (ion concentration or water content gradient), in which the chemical potential changes of water from gas to liquid or the phase transition energy is regarded as the energy source. Qu's group reported the first moistelectric generator (MEG) in 2015 and propelled its development with substantive works.[9-21] The power density of a single MEG device ranges from $1 8 . 4 \mathrm { n W } \mathrm { c m } ^ { - 2 }$ to $1 2 \mu \ W \tau m ^ { - 2 }$ , presenting an improvement of nearly three orders of magnitude over the past 7 years.[22] However, the continuous electricity generation performance of the device, especially the continuous discharge capacity, is still limited.[12] As the electricity comes from directional ion migration triggered by continuous moisture adsorption, the attenuation of the ion concentration gradient and internal water saturation inherently occur along with the device operation. Further development calls for a paradigm shift, from mechanisms and materials to system designs. Very recently, impressive works have been reported to significantly prolong the operational duration, which should be a prelude to continuous power generation of moisture energy harvesting devices.

![](images/bc68740722bd18b0f10b3984e87e354c8de103856bc698a2dc81ba96fbd2b029.jpg)  
Figure 1. Schmatic ilstrtion f hresting eegy fo th war cycle.) The hyoloial ccleabled y aoratin and ondeation. b) Phas and state transitions of water and methods in harvesting energy from the whole process.

Previously reported reviews on moisture energy harvesting devices have provided comprehensive summaries of key aspects of this emerging technology, particularly in terms of materials and applications.[23,24] In addition, potential factors to achieve continuous electricity generation are deduced based on previous advancements while remaining unclear. Considering the great progress made in the past 2 years, this review is supposed to provide a systematic summary of moisture energy harvesting technology, especially focusing on continuous power generation. Starting by discussing the basic properties of water and its interaction with hygroscopic materials, we systematically summarize the moisture-induced power generation technologies with different working mechanisms. Then, the current material systems and new materials utilized for continuous electricity generation are reviewed in detail. Advances in system designs that do favor to improve both electrical outputs and operation time of moisture-induced electricity devices are also discussed. Importantly, a discussion on the potential synergistic effects of moisture adsorption and water evaporation on material and system levels is provided, which paves a promising way for achieving continuous electricity generation. Last, we address the remaining challenges and propose the future directions of this emerging technology.

# 2. Basic Properties of water and its Interaction With Hygroscopic Materials

A single water molecule consists of one oxygen atom and two hydrogen atoms. The outer $2 \mathsf { S } ^ { 2 } 2 \mathsf { P } ^ { 4 }$ orbital of the oxygen atom and the $1 { \mathsf { S } } ^ { 2 }$ orbital of the hydrogen atom are hybridized to form two $\mathrm { O - H }$ bonds as well as two lone pair electrons in a tetrahedral structure.[25] The two $\mathrm { O - H }$ bonds, with lengths of $0 . 0 9 6 \mathrm { n m }$ , form a V-shape with an angle of $1 0 4 . 5 ^ { \circ }$ (Figure 2a).[26] Due to the electron transfer from hydrogen to oxygen atoms, the water molecule is polarized to be positively charged near the hydrogen atom and negatively charged near the oxygen atom.(27] Consequently, hydrogen bonds are formed between adjacent water molecules due to electrostatic attraction. The tetrahedral structure of a water molecule determines that each water molecule can have four hydrogen bonds around it, and multiple water molecules can be linked by hydrogen bonds to form water clusters (Figure 2a).[28,29] In ambient environment, atmospheric water exists as clusters rather than an individual molecule, and the cluster distribution is dependent on the humidity of atmosphere or the water vapor pressure.[30]

![](images/3aae5fc14298ebba06183606ad031a9fcb2ef50eb9132225c479ff974aaa5c56.jpg)  
Figure 2. Basic properties of water ad itsintraction with hygoscopic matrial. a) Schematics of a single water molecule (to) and a tetradral structure fomed by orneghbors (ottom). b chematic of chmisorption andc) physisorption of moisture by hygoscopic material. ) Schematic of heat release and deomatin f mterials when moisture sortion occr. e chmati of iondciti occrrin hn moisture i adsorbed by hygroscopic materials with polar functional groups. f) Schematic of the electric double layer (EDL) formed at the liquid-solid interface.

Water clusters in the air could be extracted by hygroscopic materials, which refer to substances that take up water into their bulk phase.31-33] In fact, hygroscopicity is the nature of materials. Nearly all the materials naturally exhibit either weak or strong affinity to moisture through chemical or physical interactions (Figure 2b,c). Adsorption occurs when the free energy change $\Delta G$ is equal to the work done to bring a gaseous molecule to the adsorbed state.34] The free energy change could be described by

$$
- \Delta G = \int _ { P } ^ { P _ { 0 } } V d P = R T \mathrm { l n } { \frac { P _ { 0 } } { P } }
$$

where $P _ { 0 }$ and $P$ present the water vapor partial pressure of the ambient environment and the equilibrium vapor pressure of the adsorbate, respectively; $T$ represents the temperature, and $R$ represents the gas constant.|34] The water adsorption quantity can be further deduced according to the $D { - } R$ equation

$$
\chi _ { \mathrm { e q } } = \chi _ { \infty } \ e x p \left[ - k _ { \mathrm { d } } \left( \frac { \Delta G } { \beta _ { \mathrm { r } } } \right) ^ { 2 } \right]
$$

where $\chi _ { \mathrm { e q } }$ and $\chi _ { \infty }$ are the equilibrium and saturation adsorption quantity of water vapor $( \mathsf { g } \mathsf { g } ^ { - 1 } )$ $k _ { \mathrm { d } }$ is a constant determined by the structure of the adsorbent; and $\beta _ { \mathrm r }$ is the affinity coefficient.[35] The equation shows that the moisture adsorption behavior is affected by temperature, vapor pressure, and intrinsic properties of the adsorbent. For the adsorbent with abundant chemisorption sites, chemical absorption that extracts moisture through strong chemical bonding plays a dominant role in moisture harvesting. The chemical bonding occurs when the gaseous water encounters surface atoms of the adsorbent with chemical interactions, such as electron transfer, atomic rearrangement, or destruction and formation of chemical bonds.[36] The interaction is strong and usually irreversible without energy input. By contrast, physical adsorption shows obvious advantages in reversibility and easier processability. However, as water adsorption relies on the weak intermolecular forces between water molecules and the sorbent surface, the water absorption capacity is relatively low. It is important to note that the adsorption behavior of existing moistureinduced generators generally presents a union of chemisorption and physisorption. Based on the moisture extraction mechanism of the adsorbent, the fundamental characteristics of interaction between moisture and hygroscopic materials could be further understood.

The dynamic process of water phase transition from gaseous water to adsorbed water is often accompanied by the formation and destruction of hydrogen bonds, during which heat exchange, material deformation, or ion dissociation are constantly generated. In an isothermal and isobaric condition, the enthalpy change of the moisture adsorption system can be described by

$$
\Delta H = \Delta G + T \Delta S
$$

where $\Delta G$ and $\Delta S$ are variations of Gibbs free energy and entropy, and $T$ is the temperature. As the Gibbs free energy and entropy reduce when the gaseous water is transferred into the adsorbed state, $\Delta H$ of the system presents a negative value, which means the moisture adsorption is usually along with heat release (Figure 2d). The chemical absorption heat ranges from 80 to $4 0 0 ~ \mathrm { k J ~ m o l ^ { - 1 } }$ , while that of the physical adsorption presents a relatively low value of $2 0 \ \mathrm { k J \ m o l ^ { - 1 } }$ or less.[37,38] Another result of the interaction between water and hygroscopic materials is material deformation, usually swelling during hydration or shrinking during dehydration (Figure 2d).[39] The moistureinduced deformation can be achieved in a variety of material systems, such as polymers and biomaterials.[40,41] One important thing these materials have in common is that they are rich in polar functional groups, including hydroxyl, amino, and carbonyl, which enables the material to capture water molecules from air through hydron bonding. The adsorbed water molecules insert themselves into the intermolecular chains; and thus, result in the material swelling. By contrast, the material shrinking presents an opposite process of breaking hydron bonds and releasing water molecules. During the dynamic process of chemical bonds breaking and recombination, atoms at the end of the polar functional groups can be dissociated and released into free ions, which is termed as solvation effect (Figure 2e).[42] Such phenomenon can occur in several material systems including graphene oxide, cellulose, and polyelectrolytes.43-45] By artificially constructing asymmetrical material components or device structures, a concentration gradient of dissociated charge carriers can form across the material, leading to an induced potential between two electrodes.[46,47]

When the surface of hygroscopic material is charged due to the dissociation effect or functional treatment, interaction be tween water and the solid surface can induce a regular distribution of ions at the interface, which is named electric double layer (EDL).[48] This unique structure consists of two layers: an ion layer tightly attached to the solid surface, which is called the Stern layer, and an incompact layer enriched in counterions, which is called the diffusion layer (Figure 2f).49] The EDL leads to drastic changes in the potential at the interface, in which the electric potential at the shear plane is named the zeta potential.[50] It should be noted that zeta potential is a key index to reflect the surface electrical properties of materials and has a significant impact on the interaction between water and materials. Generally, the polarity and strength of zeta potential determine the type and number of the adsorbed ions as well as the ion-selective permeability of the solid channel, which is essential to electricity generation based on ion diffusion or confined flow. The interval between the closest bulk liquid region and the shear plane is the Debye length $( 1 { - } 1 0 0 \mathrm { n m } )$ , which is negatively correlated with ion concentration and valence state.[51]

# 3. Electricity Generation Based on Moisture Adsorption

As mentioned, the interaction between water and hygroscopic materials can give rise to various accompanying effects including material deformation, breaking and recombination of chemical bonds, release of heat and ions, and rearrangement of interfacial charges, which could be harnessed to design corresponding energy conversion devices. Current power generation based on moisture adsorption could be achieved in mainly three ways; as aforementioned, those are: 1) doing work driven by reversible deformation of moisture-responsive material, 2) ion diffusion driven by moisture-induced gradient energy, and 3) redox reactions triggered by absorbed moisture. The second can be further divided into streaming potential and moisture-induced ion diffusion. In this part, we summarize the electricity generation mechanism of the above methods in detail and point out their advantages and limitations.

# 3.1. Doing Work Driven by Reversible Deformation of Moisture-Responsive Materials

When ambient water is adsorbed by some hygroscopic materials under high humidity conditions, the adsorbed water molecules can insert themselves into the micropores or the intermolecular chains inside the material, resulting in the material expansion.[52,53] This expansion can be eliminated by expelling the bonding water at low humidity. Such reversible deformation of moisture-responsive materials under fluctuant humidity conditions provides a way to convert moisture energy into mechanical force, which can be further transferred into electricity by doing work on an electromagnetic or piezoelectric generator. It was first reported that the compatible integration of a moisture-responsive polymer film and a piezoelectric PVDF element can output alternating electricity of ${ \approx } 1 . 0 \ \mathrm { V }$ and $5 . 6 ~ \mathrm { n W }$ under varying humidity,[14] The electricity generation depends heavily on the fast and reversible deformation of the polymer film, which is achieved by developing a biomimetic synthesis strategy that enables the film to exchange water rapidly with the environment. The water-responsive polymer composite consists of a rigid matrix (polypyrrole) and a dynamic network (polyol-- borate), in which the borate ester crosslinking hub and intermolecular hydrogen bonding between the polyol-borate network and PPy are sensitive to water (Figure 3a,b). When the polymer composite is exposed to varying humidity, the hydrolysis and reforming of the borate ester crosslinking hub, as well as dynamic breaking and recombination of intermolecular hydrogen bonding, occur rapidly to alter the mechanical properties of the composite, thus resulting in the fast expansion and contraction of the film.

Enhancing the deformation size and energy density of the moisture-responsive material is an effective way to improve the electricity-generating performance. It was demonstrated that the energy-harvesting device made from a Bacillus spores-based actuator and an electromagnetic generator showed even more attractive performance (Figure 3c-e). It could deliver alternating electricity of ${ \approx } 1 . 0 \mathrm { ~ V ~ }$ and $0 . 7 ~ \mu \mathrm { W }$ when dry and moist streams of air were alternately applied (Figure 3f).[15] Remarkably, only ${ \approx } 3 ~ \mathrm { m g }$ of Bacillus spores were used to fabricate such a device. The impressive performance could be attributed to the large deformation rate $( 1 2 \% )$ and high energy density (more than $1 0 \mathrm { ~ M } ]$ $\mathrm { m } ^ { - 3 }$ ) of the Bacillus spores in response to the water gradient.

Although pioneering works have been made on harvesting moisture energy by integrating moisture-responsive materials and generator elements, the electrical outputs are still limited to be used for practical applications. Further enhancing the sensitivity and deformation rate of the moisture-responsive material can increase the electrical outputs, owing to the enhanced frequency and magnitude of driving force toward the generator element. This strategy can be achieved by precisely controlling the properties of adsorption sites. It was reported that a carbon nitride polymer film was designed and synthesized following this principle, in which only the adsorption sites (amino groups) were hydrophilic and the amino groups were mainly oriented horizontally to the film plane.54] when the film was exposed to air with humidity fluctuations, water molecules were adsorbed only on its growth side without permeating deeply across the film, thus leading to an impressive performance of ultrafast $( \approx 5 0 ~ \mathrm { m s } )$ and large actuating motion (10 o00 times greater than the film thickness). In addition to improving the performance of a single device, scaling up multi-energy-conversion units to fabricate macroscopic engines showed significant enhancement in power generation. A moisture energy harvester assembled by over 300 spores-based filaments and an electromagnetic generator could produce alternating electricity over $2 \textrm { V }$ and $6 0 ~ \mu \mathrm { W } ,$ which was sufficient to power low-consumption devices such as LED.[55] It should be noted that the essence of this power generation strategy was the electromagnetic or piezoelectric effect driven by the reversible deformation of moisture-responsive materials, which

![](images/4b6187499bb5dc3de70258379f73e46bf06f1bcb5c7ddfe7e1ff7136bdb9619b.jpg)  
Figure 3. Moistre energy harvesting device based on defomation of hgroscopic materials. ) A PEE/PPy composite membrane black) consist of a PEE-borate network (red) and $\mathsf { P P y }$ polymer chains (gray). The dynamic changes of borate ester bonds and hydrogen bonds in response to water (blue) asorption and desorptio. ) The power grator (top) is abricatd by interating a PEE/PP actator with a pizoectric PDF module. Te voltage utt f the  wth  f 10 mehms to.) R wth pes4 oright 012 America sto for the Adanceme  ciece.Th  mgadifthe s suiis so. chmatic of siin e ustte  ruber shet to fom a sturensive e Rerile cre f the m undr hmdit variatio.  Shematicfth mostre e esting device (top) and its voltage output. c-e) Reproduced with permission.115] Copyright 2014, Springer Nature.

was fundamentally different from the moisture-induced electric.   
ity that converts moisture energy directly into electricity.

# 3.2. Ion Diffusion Driven by Moisture-Induced Gradient Energy

As mentioned, some hygroscopic materials with abundant polar groups can catch ambient moisture and release free ions. Exposing such porous material with asymmetric structures or functional groups can artificially introduce a gradient of water content or ion concentration, which can be harnessed to design energyharvesting devices driven by moisture-induced gradient energy. When the hygroscopic material contains narrow channels with charged surfaces, streaming potential can be induced due to the directional motion of water. In another case, membrane potential across the device, which refers to the potential difference between two electrodes of the sandwich-type device, can be generated due to the diffusion of released ions. It is worthwhile to note that electricity can also be generated through interaction between polar liquids (ethanol, methanol, and acetonitrile) and carbon black film, in which electrons or holes are excited and pulled to induce an internal electric field across the electrodes.[9]

# 3.2.1. Streaming Potential

When ionic water contacts the solid material with a charged sur face, an electric double layer (EDL) will form at the liquid-solid interface. The EDL consists of a Stern layer tightly attached to the surface and an adjacent diffusion layer enriched in counterions. External forces, such as pressure, gravity, and electric force, can give rise to a shearing motion of the diffusion layer, which breeds the electrokinetic effect.l56] In the case that ionic water is driven to fow within a confined channel, the shearing motion of the diffusion layer can lead to an accumulation of the counterions at one end; thus, inducing an electrical voltage termed streaming potential (Figure 4a).157] The streaming potential (V) can be presented by

$$
V = { \frac { \varepsilon _ { \scriptscriptstyle 0 } \varepsilon _ { \scriptscriptstyle \mathrm { T } } \zeta } { \eta K } } \Delta P
$$

and the streaming current $( I )$ can be presented by

$$
I = - \frac { \varepsilon _ { \scriptscriptstyle { 0 } } \varepsilon _ { \scriptscriptstyle { \mathrm { r } } } a ^ { 2 } \pi } { \eta } \left( \frac { \Delta P } { L } \right) \zeta
$$

where $\varepsilon _ { 0 }$ is the electric permittivity of vacuum. $\eta , \varepsilon _ { \mathrm { r } }$ , and $K$ are the specific conductivity of the liquid, the relative permittivity, and the dynamic viscosity, respectively. $L$ and $\alpha$ are the capillary length of the nanochannel and the capillary radius, respectively. $\zeta$ is the zeta potential of the nanochannel surface and $\Delta P$ is the pressure difference.58] Both the streaming potential and current can be improved by enlarging the zeta potential of the material and raising the external pressure. In addition, it was reported that the streaming potential increases with the reduction of solute concentration.591 Reducing the channel diameter to nanoscale proportions can also increase the streaming potential, mainly resulting from the enhanced counterions flow due to the EDL overlap.[60]

The interaction between water and hygroscopic materials with charged surfaces can produce an EDL at the liquid-solid interface. When an asymmetric electrode structure with different exposed areas or moisture flow is artificially introduced into the system, a water content gradient can be generated across the material; thus, giving rise to an ionic water flow to induce a streaming potential/current. Several functional materials have been utilized for moisture-induced generators based on streaming potential, such as oxides,[61] biological nanofibrils,[62] and functional wood.[63] For example, the moisture-induced generator assembled by $\mathrm { T i O } _ { 2 }$ nanowire networks could produce the pulsed electrical output of $0 . 5 \mathrm { V }$ and $4 \mu \ W \ c m ^ { - 2 }$ under alternating high and low humidity conditions (Figure 4b-d).[61] The voltage rose to the peak value over a $_ { 1 0 \mathrm { ~ s ~ } }$ time interval and decreased over the next $_ { 1 5 0 \mathrm { ~ s ~ } }$ Extensive efforts were subsequently invested to extend the duration of electrical outputs. It was reported that an open circuit voltage of ${ \approx } 0 . 1 2 \ \mathrm { V }$ was obtained in a bio-fiber-based moisture-induced generator, in which the electricity could output for over $5 0 \ \mathrm { m i n }$ due to the continuous water flow within the narrow channel (Figure 4e-h).[62] Although several materials have been demonstrated to harvest moisture energy based on the streaming potential, the device performances both in power output and operative duration are still limited and need to be further enhanced by efficient strategies. The first is to adjust the basic property of the solid channel. Reducing the channel diameter and improving the zeta potential of the charged surface have been demonstrated to enhance the electricity generation performance due to the enhanced ionic selectivity (Figure 4f,g).[64,65] The second is to induce unremitting water and ion flow inside the material, which should be the key factor in achieving continuous power generation. This strategy can be realized by regulating the moisture adsorption-desorption kinetics through the asymmetric design of material surface property or device structure. The third is to improve the efficiency of converting ion flow into electricity. Different from the traditional $\mathrm { \sf A g / A g C l }$ electrodes that are used to collect streaming current, inert metals or conductive carbon are usually adapted as electrodes in moisture-induced generators. Thus, the efficiency of converting ion current should be low due to the inadequate charge transfer between ions and inert electrodes. Therefore, well-designed electrodes on both material and morphology should be further developed to improve the conversion of charge transfer and collection. Importantly, the side reaction between active electrodes and materials or water should be specially noted and avoided.

# 3.2.2. Ion Concentration Gradient Induced Electricity

In addition to the streaming potential, electricity arising from ion diffusion can be generated in another way, by inducing an ion concentration difference across the material. It was first reported by Qu's group in 2015 that a graphene oxide membrane with a performed oxygen-content gradient can deliver pulsed electrical outputs of $3 5 ~ \mathrm { m V }$ and $4 . 2 \ \mathrm { m W } \ \mathrm { m } ^ { - 2 }$ under a humidity variation of $30 \%$ (Figure 4i).[19] The electricity generation relies heavily on the alternation of high and low humidity. At high humidity, the side of the film with high oxygen content adsorbs more moisture and releases protons from the functional groups, inducing a proton concentration difference across the film. The one-way diffusion of protons is thus produced to generate electricity with a pair of Au electrodes (Figure 4j). When the film is transferred into the environment with low humidity, the adsorbed water desorbs from the GO film and the migrated ions move back; hence, inducing negative potential and completing a cycle of electricity generation (Figure 4k,l). Since then, significant efforts were devoted to improving the performance of the device. It has been proved that several strategies, including material refinement,[66] surface treatment,[67] and interface engineering[21] can effectively enhance the electrical outputs. The demonstrated voltage of such moisture-induced generators increased considerably from $3 5 \mathrm { m V }$ to $1 . 5 \mathrm { V }$ over the past few years. However, such devices can only operate under dramatic humidity variation and generate pulsed electricity. It is necessary to extend the operational duration of the device to further improve its practicality.

For continuous electricity generation based on ion diffusion, a maintained ion concentration gradient is always needed. From this point, two strategies were proposed to meet the requirement. The first is enhancing the chemical gradient across the material to enlarge the induced ion concentration differences. To this end, the integration of a gradient layer, which is prepared by partially reducing a GO film, and a supplying layer, which is an unprocessed GO layer, are designed and assembled into the moisture-induced generator in 2018 (Figure 4m).68] Benefiting from the strong proton supply capacity of the unprocessed GO layer, the ion concentration difference between the two layers can sustain for a while, leading to a continuous ion diffusion and electrical output of $0 . 4 5 \mathrm { ~ V ~ }$ for 500 s under static humidity conditions (Figure 4n,o). Introducing components with high water uptake and ion dissociation capacity into the material can further improve electrical outputs and the operational duration of the device. A moisture-induced generator based on GO/PAAS composite was demonstrated to deliver a voltage output of $0 . 6 5 \mathrm { V }$ for $1 2 0 \mathrm { h }$ [12] The improvement of the device performance could be attributed to the enhanced ion concentration gradient, which was brought by the continuous release of $\mathrm { N a ^ { + } }$ under humidity conditions. The second strategy is to construct a water content gradient in the homogeneous material. An asymmetric structure of electrodes that only allows the hygroscopic material to adsorb moisture from one side can be designed to induce a water content difference inside the material. Such water content gradient can further give birth to unidirectional flows of water and ion to generate electricity in the external circuit. As the continuous electrical output relies heavily on the sustained water content gradient, the moisture adsorption-desorption kinetics of the material should be the key point to achieve long-term operation.169] It has been reported that a thin-film device made from protein wires can continuously output a voltage of $0 . 6 \mathrm { V }$ for 2 months.[70] The significant enhancement of operational duration results from the self-maintained water content difference within the film, which is formed by the appropriate moisture adsorption-desorption kinetics of the protein film under static humidity.

![](images/b636e9d3a352fd5f7d643a8f379297b3b3513fa15829d1dae48d9ee23d98e2ca.jpg)  
Figure 4. otrendc tricity  n  dis  Schmatic f th stmg tt nchndie prurefer ence. The lack curve is the vlocity prole ofa nano-ow. b vice structre, c lctrical oututs d andeectricity gnetin mechanis $\mathsf { T i O } _ { 2 }$ -based moisture enery haesting device b- Redced wth pemissio1 yright 201, leyH  Biogicl nanfbers exracted from natra bimaterial orte ting.  ea tif nrs frtl tri.  he -ct a t  oistue ner tin d ndfet nrs. The mhanictricitifth l ne- ctricit ice. e-h) Reprced wth pmison.2 Copyright 2019, Wle-VCH )op grdient ng the p-mmbrane. j) eice trcture and k)lectrical outputs of the $\mathsf { p }$ GO-based moisture energy harvesting devices. k,1l) Reproduced with permission.19] Copyright 2015, Wiley-VCH. m) $\mathsf { C } / \mathsf { O }$ ratio along the a-GO membrane. no) Devicestructure and open-circit oltage f the a-GO-based moisture energy haresting devices. m- Reproduced with permission.[68] Copyright 2018, Royal Society of Chemistry.

![](images/b63675bbfd720555817d98d2a907f313861dac2ba82ee525efe3e639ae5993b5.jpg)  
Figure 5.Moisture-induced electricit basd on redox reactios.) Structure of the PA fm-Mg battry and the coupled electrochmical alel rections. tt dch  s cct of y murd  f rr itie er st eatie humidity (RH) of $80 \%$ a,b) Reproduced with permission.16] Copyright 2016, Wiley-VCH. Schematic diagram of the c) device structure and d) working principle for th iqid mealmoisture atter.  pen-cirit vlge and shor-crit crren ututs of the device with difeent mtal eletroes. ${ \mathsf { c } } { \mathsf { - } } { \mathsf { e } } _ { i } ^ { \mathsf { \prime } }$ Reproduced with permission.[76] copyright 2022, Springer Nature.

Despite both the value and duration of the electrical outputs having been greatly improved, two key issues are remaining to be addressed. The first is how to permanently maintain the ion concentration gradient across the material. The current strategies, as mentioned that pre-built chemical or moisture gradient to extend the ion diffusion time, can hardly prevent the gradual disappearance of ion concentration gradient during the electricity generation process. One possible solution is to introduce external energy sources, such as heat, illumination, and so on, to return the migrated ions or enhance the charge transfer. Recent advances in this regard have been reported, which will be discussed later.[71,72] The second is how the ion diffusion inside the material is converted into electron current in the circuit. To avoid the active reaction of electrodes, inert metals or conductive carbon are used as electrodes in such moisture-induced generators. However, the charge transfer mechanism among water, materials and inert electrodes is not yet clear, which seriously hinders the improvement of charge collection efficiency.

# 3.3. Power Generation Based on Redox Reactions Involving Moisture

In addition to being the solvent and electrolyte mentioned above, water can participate in various chemical reactions as a common reactant. For example, water can react with reactive metals to produce hydroxides and hydrogen, or be split into hydrogen and oxygen under bias voltage or illumination.73] Such water-involved redox reactions can be harnessed to design moisture energy converting devices after combination with hygroscopic materials.[74] From this point, a moisture-battery composed of metal electrodes and the hygroscopic gel is fabricated to directly convert chemical energy into electricity.[16] As shown in Figure 5a, the battery consists of Mg foil as the anode and foamed polyaniline (PANI) as the cathode. The porous PANI foam with strong polarity can spontaneously capture moisture from the air, which turns on the chemical reaction between water and $\mathrm { M g }$ electrode. The oxidation of $\mathrm { { M g } }$ gives rise to the loss of electrons and the creation of $\mathbf { M } \mathbf { g } ^ { 2 + }$ . Due to the low electronic conductivity $( 7 . 5 8 \times 1 0 ^ { - 5 } \mathrm { ~ S ~ c m ^ { - 1 } }$ $1 \mathrm { k H z }$ of the PANI foam, the electrons coming from $\mathrm { { M g } }$ tend to run through the external circuit to split the adsorbed moisture into $\mathrm { H } _ { 2 }$ and $\mathrm { O H ^ { - 1 } }$ under the catalysis of cation of doped PANI. The moisture battery can output an open-circuit voltage of $1 . 8 4 \mathrm { V }$ with a specific capacity of $1 2 4 7 \mathrm { m A h g ^ { - 1 } }$ (Figure 5b). Similarly, a moisture battery composed of Li foil as the metal electrode and graphene oxide film as the hygroscopic element was fabricated to supply power for respiration-detective devices.[75] Although moisture-battery has shown advantages in power density and flexibility, shortcomings especially the relatively poor discharge performance of rapidly decaying electrical outputs would hinder its practical use.
