Repository: wzfeng768/RAGPhoto

高质量 Markdown 文件集合
========================

本文件夹包含从 top_quality_md_paths.txt 中筛选出的高质量 markdown 文件。

统计信息：
- 文件总数: 329 个
- 总大小: 21MB
- 来源: RAGPhoto/MDs 目录
- 创建时间: 2026年1月7日

目录结构：
保持了原始的目录结构，每个文件都在其对应的子目录/auto/下。

File: photorag_QA/MD/Advanced Materials - 2023 - Tan - Harvesting Energy from Atmospheric Water  Grand Challenges in Continuous Electricity/auto/Advanced Materials - 2023 - Tan - Harvesting Energy from Atmospheric Water  Grand Challenges in Continuous Electricity.md (part 2 of 3)
# Harvesting Energy from Atmospheric Water: Grand Challenges in Continuous Electricity Generation
Constructing a build-in potential along the direction of ion motion can effectively prolong the discharge time, owing to the enhanced ionization of adsorbed water molecules and one-way transfer of ion charge. The recently reported moisture-induced generator based on an ionic-diode-type hybrid membrane can continuously output a voltage of $0 . 8 – 1 . 1 \mathrm { ~ V ~ }$ for over a month, while the short-circuit current undergoes gradual attenuation from 1500 to $1 0 0 ~ \mathrm { { n A } }$ during the period (Figure 5c-e).[76] The degradation in current can be attributed to the passivation of the metal electrode. As the chemical energy contained in reactive metal can be depleted, this moisture-induced generator is more like a one-shot battery. Recently reported autonomous electrical potential oscillations induced by moisture-activated chemical reactions provide one way to generate continuous alternating current outputs in polymer systems.[77] Another way to solve the problem is to introduce energy sources that can be obtained sustainably into the system to maintain the redox reaction. Tan's group has made a series of pioneering works in this region.78] By integrating water-splitting devices with hygroscopic hydrogel, they developed an atmospheric water-splitting system that can spontaneously adsorb moisture and produce hydrogen under illumination, which will be discussed in detail later. Due to the consumption of the metal electrode and low energy conversion efficiency, effective strategies to significantly improve sustainability and electrical output are still needed. The first is to design new redox reactions that can be reversed by extracting environmental energy such as illumination and heat. Second, the separation efficiency of cations and anions, as well as ion transfer behavior inside the electrolyte should be further enhanced. Last, both the material and structure of the electrodes should be designed specifically to enhance the efficiency of converting ion current and extract charges.

A summary and comparison of key characteristics for current moisture-induced electricity technologies are listed in Table 1.

# 4. Materials for Harvesting Energy from Moisture

The essence of moisture energy harvesting devices (MEHDs) is materials with intrinsic properties tailored for both moisture adsorption and electricity generation. Generally, high-performance MEHDs require functional materials with the following characteristics: 1) appropriate moisture capture and water transfer capacities to enable the material to adsorb atmospheric water and maintain the water content gradient in a wide range of humidity; 2) superiorities in generating and separating charge carriers, which will facilitate the charge transfer to improve the electricity generation performance; and 3) robust mechanical and relative stable chemical properties to guarantee the device can operate for a long duration. To this end, diverse functional materials with porous structures, abundant polar functional groups, regulable conductivity, and other properties have been developed for high-performance moisture energy harvesting devices. In this part, we summarize the current material systems that are utilized for moisture energy harvesting in detail and discuss promising materials for continuous electricity generation.

# 4.1. Material Classification and Morphology

Graphene-based materials with adjustable capabilities provide imaginative spaces for developing high-performance energy conversion devices.79] Specifically, the basic properties of graphene oxide, such as conductivity, wettability, and surface charge behavior, can be regulated flexibly by dealing with oxygen-containing functional groups.[80-83] $\mathrm { I n } 2 0 1 5$ , Zhao et al. put forward for the first time that a GO film with the performed oxygen-content gradient can generate electricity under humidity variation.19] The functional GO film was obtained through a moisture-electric annealing (MeA) method to construct different $\mathrm { O / C }$ atomic ratios between different regions. The as-prepared GO film can provide $V _ { \mathrm { o c } }$ of ${ \approx } 2 0 \mathrm { m V }$ and $I _ { \mathrm { s c } }$ % $\approx 5 \mu \mathrm { A c m } ^ { - 2 }$ under a $\Delta \mathrm { R H }$ of $30 \%$ . Subsequently, a moist-electric generator (MEG) based on the 3D GO was prepared through a freeze-drying strategy, yielding a higher power density of $1 \mathrm { m W } \mathrm { c m } ^ { - 2 }$ (Figure 6a).[43] The electricity generation relies heavily on the reversible changes in the state of materials during moisture absorption and desorption, which results in the release of dissociated ions from oxygen-containing functional groups and their back migration. Driven by the concentration difference, the dissociated ions transfer directionally from the high-concentration part to the low-concentration part; thus, generating the electrical output in external circuits. Therefore, the electricity generation should occur under the following two conditions: 1) functional group gradient inside the material by preprocessing; 2) humidity difference between the two ends of the material. To this end, various graphene-based generators have been invented, such as graphene quantum dots (GQDs),[66] highly oriented GO fiber,[84] all-printable GO functionalized paper (Figure 6b),[85] and 3D GO frameworks. The morphology changes of the material, from 0D to 3D, have significant influences on the basic properties of materials such as specific area, water transfer resistance, and saturated moisture absorbance and further determine the power generation performance of devices. For instance, the high specific area and intrinsic small size endow GQDs with superior capacities to provide plentiful water adsorption sites and lower water transfer resistance. As a result, a remarkable power output of $1 . 8 6 \mathrm { ~ m w } \mathrm { c m } ^ { - 2 }$ was produced by a GQDs-based MEG, which is prominently higher than previous GO sheets-based MEGs.66] Furthermore, 1D GO fiber, which is assembled through the highly oriented arrangement of GO sheets, was employed to fabricate a quasi1D MEG based on $\mathrm { r G O } / \mathrm { g G O } / \mathrm { r G O }$ structure. Benefiting from the rapid mass transfer kinetics along the 1D fiber, the device can deliver a voltage of ${ \approx } 0 . 4 \mathrm { V }$ and a current density of $1 . 0 6 \mathrm { m A c m } ^ { - 2 }$ [84] The enhanced power generation performance brought by superior moisture adsorption and mass transfer is also found in 3D GO structures as mentioned above. Specifically, when the parallel 2D GO nanosheets are scaled up into 3D GO frameworks, the plentiful hydrophilic groups and interlayer spaces enable the material to adsorb and accommodate more water; thus, presenting a remarkable improvement of saturated water absorbance from $1 8 . 3 ~ \mathrm { w t \% }$ to $3 3 . 1 ~ \mathrm { w t \% }$ [43] In addition, the hierarchic structures of micropores on GO sheets, microchannels within GO nanosheets, and internal gaps lead to rapid capillary pumping of water and effective transfer of ions. By rational configuration designs and large-scale integrated fabrication, graphene-based MEG can be economical, tunable, and flexible; thus, paving a promising way for the wide application domain such as supplying power for portable electronic devices.[86,87] However, the instantaneous electrical outputs still limited their practical applications, great efforts were then devoted to extending the operational time of the MEGs. Liu et al. found that water vapor adsorption on a piece of porous carbon film with two sides bearing different functional group contents could output a continuous voltage of ${ \approx } 6 8 ~ \mathrm { m V }$ for more than $^ { 6 \mathrm { ~ h ~ } }$ [88] Both experiments and theoretical simulations reveal that the asymmetric ion dissociation of the functional groups produces an ion concentration gradient across the carbon film, which induces sustained proton diffusion to output continuous electricity. This strategy of constructing asymmetric structures within materials was also applied to other carbon materials. A MEG based on an asymmetric porous GO membrane (GOM) was demonstrated to produce $V _ { \mathrm { o c } }$ of $4 5 0 \mathrm { m V }$ and power density of $2 . 0 2 \mu \mathrm { W } \mathrm { c m } ^ { - 2 }$ at $8 5 \%$ RH. Furthermore, the device can maintain $90 \%$ of the original efficiency after a durability test for more than $1 0 0 \mathrm { { h } }$ at $1 6 - 2 6 \%$ RH and room temperature.[68] Compared with instantaneous MEGs, materials that are utilized for continuous electricity generation usually have enhanced functional group gradients to promote the continuous ion diffusion. However, the compact structure, large volume, poor electrical conductivity, and few active sites of GO sheets seriously hinder the adsorption of moisture and the transport of hydrated ions, which veritably affects the power generation performance.

<table><tr><td>Mechanism</td><td>Device structure</td><td>Functional materials</td><td>Boundary conditions</td><td>Output style</td><td>Power density</td><td>Applications</td><td>Ref.</td></tr><tr><td>Work done by</td><td>Moisture rsponsive. material/piezoelectric</td><td>PEE/PPy/PVDF</td><td>Alternating humidity</td><td>Intermittent</td><td>5.6 nW</td><td> Sensors, switches</td><td>[14]</td></tr><tr><td> deformation</td><td></td><td></td><td></td><td></td><td></td><td></td><td></td></tr><tr><td>Work done by</td><td>Moisture-responsive</td><td>Bacillus spores</td><td>Moist stream</td><td>Intermittent</td><td>0.7 W</td><td>Stimuli-responsive materials</td><td>[15]</td></tr><tr><td> deformation</td><td>material/electromagnetic</td><td>Spores-based filaments</td><td>ARH = 60%</td><td></td><td></td><td>Low-consumption devices</td><td></td></tr><tr><td>Work done by deformation</td><td>Moisture-responsive material/electromagnetic</td><td></td><td></td><td>Intermittent</td><td>60 uW</td><td></td><td>[55]</td></tr><tr><td>Streaming potential</td><td>Sandwiched</td><td>TiO, nanowire</td><td>Alternating humidity</td><td>DC, 160 s</td><td>4 uW cm-2</td><td>Breathing monitors and</td><td>[61]</td></tr><tr><td>Streaming potential</td><td>Sandwiched</td><td> Biological nanofibrils</td><td>Continuous water</td><td>DC,</td><td>0.63 nW cm-2</td><td>touch pads Body-motion sensor</td><td>[62]</td></tr><tr><td>Ion diffusion</td><td></td><td></td><td>flow</td><td> 50 min</td><td></td><td></td><td></td></tr><tr><td>Ion diffusion</td><td>Sandwiched Asymmetric</td><td>GO membrane Porous GO membrane</td><td>ARH = 30% 25-85% RH</td><td>Intermittent DC, 100 h</td><td>0.1 W cm-2 2.02 uW cm-2</td><td>Breath sensor Soft power generation</td><td>[19] [68]</td></tr><tr><td></td><td></td><td></td><td></td><td></td><td></td><td>package</td><td></td></tr><tr><td>Ion diffusion Ion diffusion</td><td>Sandwiched</td><td>GO/PAAS</td><td> 5-95% RH</td><td>DC, 120 h</td><td>0.07 uW cm-2</td><td> Power source</td><td>[12]</td></tr><tr><td></td><td>Sandwiched</td><td> Protein wires</td><td>Ambient environment</td><td>DC, 60 d</td><td>5 uW cm-2</td><td>Power source</td><td>[70]</td></tr><tr><td>Redox reaction</td><td>Sandwiched</td><td>Mg-PANI</td><td>30-90% RH</td><td>DC</td><td>1247 mA hg-1</td><td>Miniature batteries</td><td>[16]</td></tr><tr><td>Redox reaction</td><td>pn junction</td><td>CNT/AAO/In-Ga</td><td>10-90% RH</td><td>DC, 30 d</td><td>1.3 uW cm-2</td><td>Self-powered breathing</td><td>[76]</td></tr><tr><td></td><td></td><td></td><td></td><td></td><td></td><td></td><td></td></tr><tr><td></td><td></td><td></td><td></td><td></td><td></td><td></td><td>[77]</td></tr><tr><td></td><td></td><td></td><td></td><td></td><td></td><td></td><td></td></tr><tr><td></td><td></td><td></td><td></td><td></td><td></td><td></td><td></td></tr><tr><td></td><td></td><td></td><td></td><td></td><td></td><td>monitor</td><td></td></tr><tr><td></td><td></td><td></td><td></td><td></td><td></td><td></td><td></td></tr><tr><td> Redox reaction</td><td></td><td></td><td></td><td></td><td></td><td></td><td></td></tr><tr><td></td><td></td><td></td><td></td><td></td><td></td><td></td><td></td></tr><tr><td></td><td></td><td></td><td></td><td></td><td></td><td></td><td></td></tr><tr><td></td><td></td><td>P(MEDSAH-co-AA) polymer</td><td></td><td></td><td></td><td></td><td></td></tr><tr><td></td><td></td><td></td><td></td><td></td><td></td><td> Power source for LCD</td><td></td></tr><tr><td></td><td></td><td></td><td></td><td></td><td></td><td></td><td></td></tr><tr><td></td><td></td><td></td><td>100% RH</td><td></td><td></td><td></td><td></td></tr><tr><td></td><td></td><td></td><td></td><td></td><td></td><td></td><td></td></tr><tr><td></td><td>Planar</td><td></td><td></td><td></td><td></td><td></td><td></td></tr><tr><td></td><td></td><td></td><td></td><td>AC</td><td></td><td></td><td></td></tr><tr><td></td><td></td><td></td><td></td><td></td><td></td><td></td><td></td></tr><tr><td></td><td></td><td></td><td></td><td></td><td>0.6 uW cm-2</td><td></td><td></td></tr><tr><td></td><td></td><td></td><td></td><td></td><td></td><td></td><td></td></tr><tr><td></td><td></td><td></td><td></td><td></td><td></td><td></td><td></td></tr><tr><td></td><td></td><td></td><td></td><td></td><td></td><td></td><td></td></tr><tr><td></td><td></td><td></td><td></td><td></td><td></td><td></td><td></td></tr><tr><td></td><td></td><td></td><td></td><td></td><td></td><td></td><td></td></tr><tr><td>Redox reaction</td><td></td><td></td><td></td><td></td><td></td><td></td><td></td></tr><tr><td></td><td>Sandwiched</td><td>BaTiO;@BiVO4</td><td>70% RH</td><td></td><td></td><td>Dehumidification and power</td><td></td></tr><tr><td></td><td></td><td></td><td></td><td>DC, 12 h</td><td>10 mW cm-2</td><td></td><td>[78]</td></tr><tr><td></td><td></td><td></td><td></td><td></td><td></td><td></td><td></td></tr><tr><td></td><td></td><td></td><td></td><td></td><td></td><td></td><td></td></tr><tr><td></td><td></td><td></td><td></td><td></td><td></td><td>supply</td><td></td></tr><tr><td></td><td></td><td></td><td></td><td></td><td></td><td></td><td></td></tr><tr><td></td><td></td><td></td><td></td><td></td><td></td><td></td><td></td></tr><tr><td></td><td></td><td></td><td></td><td></td><td></td><td></td><td></td></tr><tr><td></td><td></td><td></td><td></td><td></td><td></td><td></td><td></td></tr><tr><td></td><td></td><td></td><td></td><td></td><td></td><td></td><td></td></tr><tr><td></td><td></td><td></td><td></td><td></td><td></td><td></td></table>

![](images/3ff6df7d034d099a89f2216355d0c0ae81acebd2af906cbaefee6bbd76de99d4.jpg)  
Figure 6. atril clssftion for moisuredce ctricity gnertion a,b) rapheneased matrials schmatic dgrams of the 3D graphene framework ) anth miar graphde m (b. Rce th ps oright2016 alcitmistr. ) Rduced ith pemissio pright 2018, Roal oet f Chstr.,d Polyers schmatic digrams fthe moisturendced electricit device based on PSSA membrane (c) and the ilyer flm consistin of PDDA and PSs/PVA hybrid membranes (d).c) Reproduced with pemision.5] Copyright 2019, Royal Socity of Chmistry. d) Reprodced with pemisson0 pyright 2021, Sringer ature. ,f) gical materils: schmatic diagrams f the moisture-induce elctricty device ased on protein membranes (e) and gelatin ().) Reproduced with pemission0] opyright 2020, Springer ature. f) Rprdced wth pemissio yright 2020, American hemial Soiet. gh) ngnc semiondctor materials chatic diagrams of moisture-induced electricity devices based on ${ \mathrm { T i O } } _ { 2 }$ nanowires (g) and hydrovoltaic devices based on silicon nanowires (h). g) Reproduced with permission.[61] Copyright 2018, Wiley-VCH. h) Reproduced with permission.[102] Copyright 2020, Wiley-VCH.

Conductive polymers have drawn wide attention because of their outstanding mechanical, optical, and electrical properties.89,90 In addition, some polymers with abundant polar functional groups have shown great superiority in extracting moisture and releasing ions, which enable them to be the ideal materials for MEGs. Inspired by graphene-based MEGs, Xue et al. designed a MEG based on 3D polypyrrole (PPy) framework, producing a $V _ { \mathrm { o c } }$ of ${ \approx } 6 0 \mathrm { m V }$ and power density of ${ \approx } 6 . 9 \mathrm { m W }$ $\mathrm { c m } ^ { - 2 }$ due to the anion diffusion within the material[91] Furthermore, 1D polypyrrole nanowires,[92,93] porous polydopamine (PDA),[94] and poly(4-styrensulfonic acid) with poly(vinyl alcohol) (PSS/PVA)[95] were subsequently demonstrated to be utilized for MEG after doping treatment to introduce ion concentration gradients within the materials. It is worthwhile to note that the MEG based on 1D polypyrrole nanowires produces a remarkable power density of $1 0 3 . 1 3 ~ \mathrm { m W ~ c m ^ { - 2 } }$ under the $\Delta \mathrm { R H }$ of $7 5 \%$ which is over ten times higher than that of 3D polypyrrole-based MEG.92] The significant improvement in power output can be attributed to the efficient and fast mass transfer along the 1D nanowires. Similar to the graphene-based devices, the polymerbased MEGs mentioned above were able to merely produce intermittent voltages. Increasing the proton concentration difference is an effective way to extend the operational duration. Xu et al. presented the first continuous polymer MEG based on a polyelectrolyte membrane of poly (4-styrensulfonic acid) (PSSA).[45] A piece of PSSA film $( 1 \times 1 \mathrm { c m } ^ { 2 } )$ was demonstrated to generate an open-circuit voltage of ${ \approx } 0 . 8 \mathrm { V }$ and a current density of ${ \approx } 0 . 1 \ \mathrm { m A } \ \mathrm { c m } ^ { - 2 }$ (Figure 6c). The enhanced electrical output, both in value and duration, can be attributed to the superior ion dissociation capacity of PssA.[96] Following this rule, other polymers including polyvinyl alcohol (PVA), polyacrylic acid (PAA), hydroxyethyl cellulose, Nafion, and natural polysaccharides have also been certified to produce sustained voltages. In addition to polymers with a single component, composites of polymer/GO and polymer/polymer have been proven to present even better performance for MEGs. Huang et al. fabricated a direct-current MEG based on the composite of porous GO and sodium polyacrylate (PAAS), which could produce a $V _ { \mathrm { o c } }$ of ${ \approx } 0 . 6 \mathrm { V }$ for more than $^ { 1 2 0 \mathrm { h } }$ under ambient environment.[12] Wang et al. developed a heterogeneous MEG constructed by combining polydiallyl dimethyl ammonium chloride (PDDA) with hybrid film (PSsA) (Figure 6d).[20] Under ambient environment, the heterogeneous MEG would adsorb moisture and generate a high Voc of ${ \approx } 1 . 3 8 \mathrm { V } ,$ which will be discussed in detail later.

Although the graphene-based and polymer-based MEGs mentioned above have made significant progress, the problems of high cost and complex processing cannot be ignored. Biologi cal materials thus come into researchers' view because of their biodegradability and low cost. Liu et al. innovatively demonstrated a bio-based MEG using protein nanowires, which were sheared from the microorganism Geobacter sulfurreducens, which produced a $V _ { \mathrm { o c } }$ of $0 . 5 ~ \mathrm { V }$ and current density of $1 7 \mu \mathrm { A c m } ^ { - 2 }$ for over 2 months (Figure 6e).[70] By surface modification with commercial carbon ink, the waste corn stalk $( 3 \times 1 \times 0 . 6 ~ \mathrm { c m } ^ { 3 }$ ) could generate a $V _ { \mathrm { o c } }$ of ${ \approx } 0 . 6 \mathrm { ~ V ~ }$ for more than $4 0 \mathrm { { h } }$ under $2 0 { - } 8 0 \%$ RH environment.[97] Electrospun cellulose acetate (CA) films with abundant micropores were also reported to yield a sustainable $V _ { \mathrm { o c } }$ of $\operatorname { 0 . 3 V }$ from moisture.44] Furthermore, a paper-based moistelectric generator, fabricated by sandwiching a piece of print paper with two perforated gold electrodes, was reported to yield a $V _ { \mathrm { o c } }$ of $\phantom { - } 0 . 2 5 \mathrm { V }$ and an $I _ { \mathrm { s c } }$ of ${ 1 5 } \mathrm { n A }$ under a relative humidity change $( \Delta \mathrm { R H } )$ of $7 0 \%$ [98] Although the print paper is insulated when it is dry, it can release protons to generate electricity after contact with water due to the massive hydroxyl and carboxyl groups on the paper fiber surface. Recently, gelatin and biological nanofibrils, including cellulose, chitin, silk fibroin, and amyloid, were also demonstrated to harvest moisture energy (Figure 6f).[62,99)

In 2018, titanium dioxide $\left( \mathrm { T i O } _ { 2 } \right)$ , a typical inorganic semiconductor material, was demonstrated for the first time to be employed in moisture energy harvesting devices, which produce a $V _ { \mathrm { o c } }$ of ${ \approx } 0 . 5 ~ \mathrm { V }$ and a power density of ${ \approx } 4 ~ \mu \mathrm { W } ~ \mathrm { c m } ^ { - 2 }$ under humidity variation (Figure 6g).[61] With the intrinsic flexibility and stability of $\mathrm { T i O } _ { 2 }$ nanowires under humidity, this device can maintain the power generation performance after $1 0 ~ 0 0 0$ bending cycles, exhibiting great superiority in flexible and long-term power supply. Since then, inorganic semiconductor materials have been the promising candidate materials for reliable MEGs due to their stability after interaction with water molecules and controllability of morphology. For instance, vertically aligned zinc dioxide nanowires were assembled with two electrodes into a sandwiched device for harvesting energy from various molecules including gaseous species exhaled from human breath.100] In addition, phase-engineered molybdenum disulfide nanosheets were employed to fabricate the moistureinduced electricity generator and output a voltage of $1 9 \mathrm { m V }$ and a current of $6 . 2 4 \mu \mathrm { A }$ [101] The electricity was generated mainly from proton diffusion, which is induced by the different proton release behavior of the two-phase molybdenum disulfide nanosheets under humidity. Furthermore, the typical semiconductor material of silicon was found to have promising potential in water energy harvesting.1102,103] Specifically, a hydrovoltaic device based on silicon nanowire arrays was demonstrated to produce a continuous voltage of $\mathrm { 0 . 4 V }$ and a current density of $5 5 \mu \mathrm { A }$ (Figure 6h).[102] The remarkable electrical outputs could be attributed to the strong interaction between the large charged silicon surface and water, as well as the prominent carrier and water transfer kinetics within the highly oriented silicon nanowire arrays. Although the continuity of electrical output is mainly maintained by the internal capillary water flow driven by evaporation, the promising characteristics of the highly charged surface and the outstanding carrier and water transfer properties enable nanostructured silicon to be an ideal candidate material for high-performance moisture energy harvesting devices.

To sum up, various functional materials with tunable properties including conductivity, wettability, and porosity have been developed for high-performance moisture energy harvesting devices. Generally, there are three key characteristics of these functional materials to achieve continuous and enhanced electricity generation: 1) hydrophilic surface with abundant chemical functional groups to enable materials to extract moisture from the air and release adequate amounts of ions; 2) high ionic conductivity to transfer the released ions and low electronic conductivity to hold back the flow of electrons and promote the charge separation; and 3) numerous nanoporous and robust mechanical structures to improve the moisture-absorbing and mass-transferring capacity, as well as prevent the performance collapse and ensure the long-term operation. In addition, the asymmetrical or gradient structures of both material composition and surface properties also play an essential role in electricity generation, which helps to enhance the ion concentration or water content differ. ences across the material. Although diverse material systems have been demonstrated to be employed in MEGs and output electricity of volt- and microamp-level, the specific device performance, such as long-term and cycling stability, mechanical strength, mass producibility, and cost, can be very different according to properties of different materials. Specifically, carbonbased materials including carbon nanoparticles and graphene oxide exhibit great superiority in high specific areas and tunable surface properties. However, the cycling stability and mechanical strength of these materials are relatively poor, mainly resulting from the irreversible reaction between water and functional groups and loose structures without skeletons. On the contrary, inorganic semiconductor materials show great stability under moisture conditions due to their high resistance to water and solid crystalline structures, while ion dissociation and water transfer kinetics are relatively weak. For polymers and biological materials, the solid skeleton structures and abundant functional groups enable these materials to be stable under humidity and continuously release ions, which do favor to extend the operative duration of the devices. Furthermore, the outstanding flexibility and biocompatibility endow them with great potential to be widely employed in self-powered wearable systems. The space for developing future high-performance materials is vast and still waiting for researchers to explore their use in MEG. The evaluation of power generation performance for these materials should focus on their areal or volumetric power density, operative time or cycling stability, mass producibility, cost, and so on.

A summary and comparison of key characteristics for current materials employed in moisture-induced electricity technologies are listed in Table 2.

# 4.2. Promising Materials for Continuous Electricity Generation

The sustained electric output of most MEGs relies on continuous water adsorption and ion migration; so, the capacity of materials to extract moisture and induce built-in gradient potential is particularly significant. The hygroscopicity of materials is usually regulated in two ways: 1) construct the gradient of functional groups within the material; 2) construct the humidity gradient within the material. Normally, the former way requires material treatments of surface modification, such as electrochemical polarization, laser irradiation, and plasma treatment. Functional materials with such treatments can present an asymmetrical hygroscopicity at different regions, which gives birth to the water content gradient and ion diffusion. In addition to the surface treatments, developing promising material systems to enhance the ability of ion dissociation paves another way to extend the operational duration, owing to the enhanced ion concentration gradient. The first is to construct promising composites combining the advantages of several material systems. Huang et al. fabricated a direct-current MEG based on composites of sodium polyacrylate (PAAS) and graphene oxide (GO), which could work under a wide range of temperatures $- 2 5$ to $5 0 ~ ^ { \circ } \mathrm { C } )$ and relative humidity $( 5 - 9 5 \%$ RH) (Figure 7a).[12] Abundant micro pores and hydrophilic groups promote the adsorption of moisture (Figure 7b).[104] Benefiting from the outstanding hygroscopic capacity, the GO/PAAS composite with abundant oxygen-containing functional groups can release more free ions compared to GO, which enhances the ion transport and delivers a $V _ { \mathrm { o c } }$ of ${ \approx } 0 . 6 \mathrm { V }$ for over $^ { 1 2 0 \mathrm { h } }$ under ambient environment (Figure 7c,d).[105]

In addition to constructing composites, developing homoge. neous materials with appreciative adsorption-desorption kinetics to induce a water content in the material also shows promising potential to extend the operational duration. As shown in Figure 7e, a thin film of protein nanowires extracted from G. sulfurreducens has been reported to generate continuous voltage for 2 months and current for over $^ { 2 0 \mathrm { ~ h ~ } }$ in ambient environment by harvesting moisture energy (Figure 7f).[70] Compared to other materials used in moist-induced electric generators, the protein nanowires film itself has a striking ability to keep a selfmaintained moisture gradient under a non-gradient ambient environment, which is depicted in Figure 7g. This self-maintained moisture gradient in the nanowires network was speculated to result from a vapor-pressure gradient across the thin film with a high density of nanopores which induce capillary pressure to lower vapor pressure. Under the moisture gradient, the mobile $\mathrm { H ^ { + } }$ ions will be hydrolyzed by adsorbed water and then diffuse to create an electric field which leads to the close-loop current flow (Figure 7h). Therefore, by self-maintaining a moisture gradient within the film, the special protein nanowires device is capable of generating continuous electric power for a long duration.

Further development for innovative materials with more outstanding performance should be considered from the following aspects: 1) Moisture adsorption-desorption kinetics: it is worthwhile to note that the moisture adsorption capacity of material should match its water desorption capacity to some extent, which is essential to sustain the water content gradient within the material. Materials with strong mois.ure adsorption capacity tend to present a quick response to the humidity stimulation, inducing a water content or ion concentration gradient to erupt considerable electrical outputs. Meanwhile, the long-term operational duration calls for the sustainability of the gradient energy. Therefore, the regulation of moisture adsorption capacity for materials used for MEG should consider abilities on both producing the gradient and maintaining it. 2) Generation, separation, and transport of carriers: the electricity generation is mainly determined by the unidirectional migration of carriers, which requires outstanding capacities of material to effectively generate, separate, and transport carriers (mainly ions). Great efforts have been made in these aspects, including developing new materials to generate more protons under humidity compared to typical GO, establishing a p-n junction to accelerate the separation of opposite carriers, and so on. Development of materials on both composition and structure is still necessary to further enhance the carrier dy. namics. One possible way is to construct oriented channels to accelerate ion transport. Furthermore, it has been reported recently that dragging the charge carriers (holes or electrons) inside the material by polar solutions can also generate electricity, which paves another promising direction for material exploration.(9l 3) Cycle performance and stability: the moisture adsorption and electricity generation processes are always accompanied with deformation of materials and destruction of functional groups. As a result, new materials for MEG should have robust mechanical performance and quick renewal capacity to handle the water-induced deformation and recover to the initial state in a short duration. 4) Electrode materials: both material and morphology should be well designed to improve the efficiency of collecting charges. In addition, the active reactions between electrodes and materials under humidity should be assessed and avoided as much as possible.

<table><tr><td>Materials</td><td>Properties</td><td>Classifications</td><td>Voltage</td><td>Current</td><td>Continuous time</td><td>Applications</td><td>Ref.</td></tr><tr><td>GO flm</td><td>Sandwiched</td><td>Carbon-based materials</td><td>20 mV</td><td>5 uA cm-2</td><td>Intermittent</td><td> Breath sensor</td><td>[19]</td></tr><tr><td>3D GO frameworks</td><td>Sandwiched</td><td>Carbon-based materials</td><td>0.26 V</td><td>3.2 mA cm-2</td><td>Intermittent</td><td>Power source</td><td>[43]</td></tr><tr><td>Graphene quantum dotse</td><td>High ionic</td><td>Carbon-based materials</td><td>0.27 V</td><td>27.7 mA cm-2</td><td>Intermittent</td><td>Power source</td><td>[66]</td></tr><tr><td>GO fiber</td><td>conductivity Porous structure</td><td>Carbon-based materials</td><td>0.35 V</td><td>1.06 mA cm-2</td><td>Intermittent</td><td>Wearable electronics</td><td>[84]</td></tr><tr><td>GO functionalized papere</td><td> Layered, flexible</td><td>Carbon-based materialse</td><td>0.7 V</td><td>38 A cm-2</td><td>Intermittent</td><td>Power source</td><td>[85]</td></tr><tr><td>In plane GO film</td><td> Planar</td><td>Carbon-based materials</td><td>70 mV</td><td>12 mA cm-2</td><td>Intermittent</td><td>Finger position sensor</td><td>[86]</td></tr><tr><td>Flexible GO film</td><td>Rollable, stretchable</td><td>Carbon-based materials</td><td>0.2 V</td><td>1.2 A</td><td>Intermittent</td><td>3D space-deformable</td><td>[87]</td></tr><tr><td> Porous carbon Films</td><td>Planar</td><td>Carbon-based materials</td><td>68 mV</td><td>0.6 nA cm-2</td><td>12 h</td><td>architectures Humidity sensor</td><td>[88]</td></tr><tr><td> Porous GO membranee</td><td>Asymmetric</td><td>Carbon-based materials</td><td>0.45 V</td><td>2.25 A cm-2</td><td>100 h</td><td>Soft power generation</td><td>[68]</td></tr><tr><td>3D polypyrrole (PPy) framework</td><td>Sandwiched</td><td> Polymer</td><td>60 mV</td><td>12 A cm-2</td><td>Intermittent</td><td>package Vapor sensor</td><td>[91]</td></tr><tr><td> PPy nanowire</td><td>Fast transmission</td><td> Polymer</td><td>72 mV</td><td>~140 nA</td><td>Intermittent</td><td>Power source</td><td>[92]</td></tr><tr><td> PPy nanoarray</td><td>High conductivity</td><td> Polymer</td><td>0.15 V</td><td>v450 nA</td><td>Intermittent</td><td> Breathing humiture</td><td>[93]</td></tr><tr><td> Polydopamine layer </td><td>Asymmetric</td><td> Polymer</td><td>0.52 V</td><td>4 mA cm-2</td><td>Intermittent</td><td>monitoring mask Humidity and pressure</td><td>[94]</td></tr><tr><td> PSS/PVA</td><td>Self-healing, lexible</td><td> Polymer</td><td>0.6 V</td><td>0.1 mA cm-2</td><td>Intermittent</td><td>sensor Self-powered watch</td><td></td></tr><tr><td> PSSA membrane</td><td>Sandwiched</td><td> Polymer</td><td>0.8 V</td><td>0.1 mA cm-2</td><td>24 h</td><td>Power source</td><td>[95] [45]</td></tr><tr><td>GO/PAAS composite</td><td>Sandwiched</td><td> Polymer</td><td>0.6 V</td><td>12 A cm-2</td><td>120 h</td><td>Power source</td><td>[12]</td></tr><tr><td> PSSA/PDDA</td><td>Asymmetric</td><td> Polymer</td><td>1.38 V</td><td>4 uA cm-2</td><td>250 h</td><td>Self-powered field effect</td><td>[20]</td></tr><tr><td> Protein nanowires</td><td>Sandwiched</td><td> Biological nanomaterials</td><td>0.5 V</td><td>17 A cm-2</td><td>&gt;60 days</td><td>transistor Power source</td><td>[70]</td></tr><tr><td>Waste corn stalk</td><td>Sandwiched</td><td> Biological nanomaterials</td><td>0.6 V</td><td>0.5 A cm-2</td><td>40 h</td><td>Power source for small</td><td>[97]</td></tr><tr><td>Electrospun cellulose acetate</td><td>Sandwiched</td><td> Biological nanomaterials</td><td>0.3 V</td><td>80 nA cm-2</td><td>50 h</td><td>electronics Power source for LCD</td><td>[44]</td></tr><tr><td>Gelatin</td><td>Sandwiched</td><td> Biological nanomaterialse</td><td>0.71 V</td><td>7.77 uA cm-2</td><td>Intermittent</td><td>Smart mask</td><td>[99]</td></tr><tr><td> Biological nanofbrils</td><td> Biodegradability</td><td> Biological nanomaterialse</td><td>0.1V</td><td>30 nA cm-2</td><td>10 h</td><td>Body-motion sensor</td><td>[62]</td></tr><tr><td>Print paper</td><td>Sandwiched</td><td> Biological nanomaterials</td><td>0.25 V</td><td> 30 nA cm-2</td><td>Intermittent</td><td>Green power supply</td><td>[98]</td></tr><tr><td>TiO, nanowire</td><td>Sandwiched</td><td> Semiconductors</td><td>0.5 V</td><td>8 A cm-2</td><td>Intermittent</td><td>Breathing monitors and</td><td>[61]</td></tr><tr><td>MoS</td><td> Planar</td><td> Semiconductors</td><td>19 mV</td><td>4.2 A cm-2</td><td>10 min</td><td>touch pads Breathing sensor</td><td>[101]</td></tr></table>

![](images/8e2a48eaf0e39ce713bf988a0a845573c26f83696d55b872229cd8e5e0b3f405.jpg)  
Figure7. Strategies for improving th sustanabit of moistre nergy haresting devices. a Schmatic fGAAS composite . omparison of moisture adsorption capacity with GO and GO/PAAS composite. c) Long-term voltage output for over $\boldsymbol { \mathsf { 1 2 0 ~ h } }$ at ${ \approx } 8 0 \%$ RH, $2 5 ~ ^ { \circ } \mathsf C .$ d) The output performance of O/PAAS composit under ifferen temperature and RH condition.) Schmatics of ME made from the . sufurrdcens. f) Longterm voltage output (black line) and RH variation (blue line) for over $7 5 0 0 { \mathrm { h } }$ g) The vapor pressure distribution in the film and at the air-flm interface. h) Schematic da f th mehanis for the crrent gtio, showng th nnwre lhas aalace r canlation between the dri crrent $\left( I _ { \mathrm { d r i f t } } \right)$ and diffusion current $\left( I _ { \mathrm { d i f f } } \right)$ . a-d) Reproduced with permission.[12] Copyright 2019, Royal Societ of Chemistry. e,f) Reproduced with permission.[70] Copyright 2020, Springer Nature.

# 5. Advances in System Design

Multiple hygroscopic sorbents and functional materials with prominent performance have been utilized for several energy harvesting devices for both alternating and continuous electricity generation based on moisture adsorption. The electrical outputs of a single device have been increased from the millivolt and nano-ampere order to the volt and micro-ampere order, as well as the voltage output can sustain for more than 2 months. Further enhancement of both value and duration of electricity generation calls for ingenious system designs that work from mechanisms to operating models. Recently reported advancements point to possible ways. The first is to construct enhanced asymmetric structures of both materials or devices to induce maintained ion diffusion or water content gradient. Developing novel materials that can release more ions or control the moisture adsorptiondesorption kinetics is the key issue of this method. The second way is to introduce external energy sources including heat and illumination to increase the number of carriers. Some heat- or light-sensitive materials have been shown to produce electrons or holes under the external stimulus, which can be used to improve the generated electricity by harvesting multiple energies at the same time. Last, integrating water-splitting apparatuses with hygroscopic materials to fabricate an atmospheric water-splitting system has shown an alternative way to harvest moisture energy. In the following section, the mentioned advancements in system design and the corresponding features will be discussed in detail.

# 5.1. Enhanced Asymmetric Structures for Continuous Electricity Generation
