Repository: wzfeng768/RAGPhoto

# RAGPhoto: Agentic RAG for Organic Photovoltaic Literature QA

RAGPhoto is an agentic retrieval-augmented generation framework for traceable question answering over the organic photovoltaic (OPV) literature. It couples a **Milvus vector store** (64,343 section-aware chunks from 1,738 publications) with a **Neo4j domain knowledge graph** (76,520 entities, 363,948 relations) through **reflective multi-turn orchestration**, and serves answers with full source attribution via a Streamlit web interface.

Evaluated on a 1,511-question benchmark across six LLM backends, RAGPhoto raises answer correctness from 0.33--0.46 (bare LLM) to 0.92--0.95, with weaker models gaining the most (model equalizer effect).

---

## Project Structure

```
Data_Agentic_RAG/
├── data_pipeline/                # Data processing pipeline
│   ├── core/                     # Document loader, text splitter, vector/KG managers
│   ├── config/
│   │   ├── docker-compose.yml    # Milvus + Neo4j service definitions
│   │   ├── requirements.txt
│   │   └── milvus_data/          # Persisted database files (~2.5 GB)
│   ├── run_pipeline.py           # Serial pipeline
│   └── run_pipeline_parallel.py  # Parallel pipeline
│
├── agentic_rag/                  # Agentic RAG runtime
│   ├── core/                     # Agent orchestrator, reflection engine, RAG components
│   ├── tools/                    # Extensible tool system (web search, etc.)
│   ├── ui/
│   │   └── app_optics.py         # Streamlit frontend
│   ├── config/
│   │   └── env_example.txt       # Environment variable template
│   ├── run_agentic.py            # CLI entry point
│   ├── run_optics_ui.sh          # Streamlit launcher script
│   └── requirements.txt
│
├── evaluation/                   # Evaluation scripts and benchmark tools
└── verify_databases.py           # Database health check utility
```

---

## Knowledge Substrate

| Component | Metric | Value |
|-----------|--------|-------|
| Source corpus | Publications | 1,738 |
| | Document units | 1,575 |
| | Publication years | 2000--2024 |
| Vector database (Milvus) | Total chunks | 64,343 |
| | Embedding dimensions | 1,536 |
| | Total characters | ~55.8M |
| | Mean chunk size | 927 chars |
| Knowledge graph (Neo4j) | Entity nodes | 76,520 |
| | Relation edges | 363,948 |
| | Entity types | 5 (Material, Device, Property, Method, Characterization) |
| | Relation types | 8+ (ENHANCES, AFFECTS, COMPOSED_OF, etc.) |

---

## Prerequisites

- **Python** 3.10+
- **Docker** and **Docker Compose** v2
- An **OpenAI-compatible API key** (for embeddings and LLM generation)

---

### 1. Clone the repository

```bash
git clone <repository-url>
cd Data_Agentic_RAG
```

### 3. Start database services

The project uses Docker Compose to run Milvus (vector DB), Neo4j (knowledge graph), etcd, and MinIO. Pre-built database files are included under `data_pipeline/config/milvus_data/`.

```bash
cd data_pipeline/config
docker compose up -d
```

Verify the containers are running:

```bash
docker ps --filter "name=test-"
```

You should see four containers: `test-milvus-standalone`, `test-milvus-etcd`, `test-milvus-minio`, and `test-neo4j`.

| Service | Host Port | Description |
|---------|-----------|-------------|
| Milvus gRPC | `localhost:19531` | Vector database |
| Neo4j Bolt | `localhost:7688` | Knowledge graph |
| Neo4j Browser | `http://localhost:7475` | Graph visualization (user: `neo4j`, password: `testpassword`) |

Return to the project root:

```bash
cd ../..
```

### 4. Configure environment variables

```bash
cd agentic_rag
cp config/env_example.txt .env
```

Edit `.env` and set your API keys:

```bash

# Required
OPENAI_API_KEY=your_api_key_here
OPENAI_BASE_URL=https://api.openai.com/v1   # or any OpenAI-compatible endpoint

# Optional -- for reranking (improves retrieval quality)
RERANKER_API_KEY=your_reranker_key
RERANKER_BASE_URL=https://your-reranker-endpoint/v1
```

All other settings (model names, database ports, retrieval parameters) have working defaults. See `agentic_rag/config/env_example.txt` for the full list.

### 5. (Optional) Verify database health

From the project root:

```bash
python verify_databases.py
```

This checks connectivity to both Milvus and Neo4j and reports entity/vector counts.

### 6. Launch the Streamlit frontend

```bash
cd agentic_rag
./run_optics_ui.sh
```

The script checks that Docker services are running, installs any missing Python packages, and starts Streamlit. Open your browser at:

```
http://localhost:8503
```

You can also launch Streamlit directly:

```bash
cd agentic_rag
streamlit run ui/app_optics.py --server.port 8503
```

---

高质量 Markdown 文件集合
========================

本文件夹包含从 top_quality_md_paths.txt 中筛选出的高质量 markdown 文件。

统计信息：
- 文件总数: 329 个
- 总大小: 21MB
- 来源: RAGPhoto/MDs 目录
- 创建时间: 2026年1月7日

目录结构：
保持了原始的目录结构，每个文件都在其对应的子目录/auto/下。

File: photorag_QA/MD/c8tc00146d/auto/c8tc00146d.md (part 1 of 2)
# Modification of acenes for n-channel OFET materials

Arun Naibi Lakshminarayana, $\textcircled{1}$ Albert Ong and Chunyan Chi

With their electron-rich skeletons, acenes have traditionally been used as hole transporting materials in organic electronic applications. However, prudent structural modifications and revision of the structure of devices can yield good electron mobilities from acene-based organic semiconductors (OSCs). The majority of OSCs predominantly exhibit hole transporting behaviour and there is a scarcity of efficient and operationally stable n-type materials. Organic field effect transistors (OFETs) have been proved to be commercially viable alternatives to their inorganic counterparts, and there is increased need for efficient electron transporting materials in n-channel OFETs to build complementary circuit elements. This has boosted thorough investigation into acene-based n-type materials. In this review, various strategies are discussed for chemical modification of acenes for n-channel OFETs.

# Introduction

Acenes (1, Chart 1) are polycyclic aromatic hydrocarbons with linearly fused benzenoid units and only one migrating Clar’s sextet ring, as originally identified by Eric Clar in 1939.1 Although lower homologs of this class of molecules have been known for over a century, interest in the field of acene chemistry has escalated over the past two decades because of their applications as active materials in organic electronics.2–5 Pentacene (2) and

Department of Chemistry, National University of Singapore, 3, Science Drive 3, 117543, Singapore. E-mail: chmcc@nus.edu.sg

its derivatives (such as 3, Chart 1) have been widely investigated as hole transporting materials in organic field effect transistors (OFETs), $_ { 2 - 5 }$ and a derivative of tetracene, rubrene (4, Chart 1), yields high-quality crystals with hole mobility of up to $4 0 \ \mathrm { c m } ^ { 2 } \mathrm { V } ^ { - 1 } \mathrm { s } ^ { - 1 } .$ 6,7 They have since been considered as the gold standard for intrinsic transport studies in organic electronics.8 Prospects of organic electronics are significantly widening, with many commercially viable applications arising across different market sectors. The overall market for flexible electronics is predicted to reach USD 70 billion by 2026.9 OFETs are an essential part of next generation organic electronics.10 They are active components in display technology, smart bandages,

![](images/f7d099d9753b7c48335da05cb114cc777d2e47ba263da4e882f78697fe927515.jpg)

Arun Naibi Lakshminarayana was born near Sringeri, Karnataka, India, in 1989. He completed MSc in Chemistry from the National Institute of Technology Karnataka, Surathkal in 2011 and worked for two years as an Associate Scientist in the division of R&D at Apotex Pharmachem Pvt Ltd, Bengaluru. Later he started his doctoral research under the guidance of Prof. Chunyan Chi at the National University of Singapore and received PhD for his work on the ‘‘synthesis of stable and soluble

![](images/f9844aefd8fbbcdb632cdf29f710cfcd8398d7c7aef3553831f04cbb9d896ef1.jpg)

Albert Ong was born in Indonesia in 1991. He received his bachelor’s degree in science with honours from National University of Singapore (NUS) in 2017 and is currently pursuing his PhD in Chemistry in NUS under the supervision of Associate Professor Chi Chunyan. His research area focuses on developing methods to synthesize and stabilize higher order acenes for applications in organic electronics.

# Arun Naibi Lakshminarayana

high order acenes’’, in 2017. His research interests include design and synthesis of acene based nanographenes for their applications in organic electronics and spintronics.

Albert Ong

![](images/d5f790aefb77a50b5312a074049423f765778d2b9ceabd042e8a27ac32a1acf9.jpg)  
Chart 1 Acenes and their derivatives with good $\mathsf { p }$ -type FET behavior.

electronic papers, radio frequency identification tags (RFIDs), and various sensors.11–16 Various p-type semiconductors with good FET performance have been prepared; however, organic n-type semiconductors lag far behind p-type semiconductors. For fabrication of a $\mathrm { p - n }$ junction, complementary circuits of n-channel FET materials with comparable electron mobilities are required. Oligoacenes are important p-type semiconductors with high hole mobilities. There has been thorough investigation of strategies to incorporate acene derivatives as electron transporting materials to fabricate n-channel OFETs. One approach is to modify acene backbones to exhibit n-type FET behavior. In this review, we discuss various strategies to chemically modify acenes and develop a new class of n-type materials for OFETs.

# General design strategies for n-channel OFETs

Unlike inorganic semiconductors, in which the n-type and p-type materials are differentiated essentially based on the external dopants, organic semiconductors (OSCs) are classified as n-type or p-type depending on the accumulation of charges (electrons or holes) when a gate voltage (positive or negative) is applied.17 Despite most OSCs being intrinsically ambipolar (capable of transporting both electrons and holes),18 they exhibit predominantly p-type behavior, primarily because of higher electron injection barrier than hole injection barrier from commonly used metal electrodes. Therefore, to design n-channel OFET materials the following issues must be considered.

# (a) Frontier energies and technical aspects

Even though the nature and working principle of OSCs are unique and fundamentally different from those of inorganic semiconductors, their fabrication processes are similar to those used for silicon-based materials.17 To maximize efficiency from OSCs, the entire device processing has to be re-examined and optimized. This requires thorough fundamental study of organic material-based device physics. Principles of charge transportation in OSCs can be understood by looking at their frontier energies and the Fermi energy $\left( E _ { \mathrm { F } } \right)$ of the source electrode (Fig. 1).19,20 When the HOMO energy is situated closer to the $\mathbf { E } _ { \mathrm { F } }$ of the electrode (Fig. 1a), hole injection is facilitated because of the small hole injection barrier $\left( \phi _ { \mathrm { h } } \right)$ , resulting in p-type behavior. For OSCs with smaller band gaps, both hole and electron injection barriers are small or within the limits of operating voltage, resulting in the ambipolar behavior of such materials (Fig. 1b). When the lowest unoccupied molecular orbital (LUMO) energy of OSCs is near to the $E _ { \mathrm { F } }$ of source electrode, injection of electrons into the LUMO of the semiconductor is facilitated because of the small electron injection barrier height $\left( \phi _ { \mathrm { e } } \right)$ (Fig. 1c), resulting in n-type behavior. Therefore, molecular frontier energies play a major role in determining the n-channel FET activity of a material.

Chunyan Chi was born in Harbin, China, in 1975. She received a bachelor degree from Qiqihar University in 1998 and a master degree from Changchun Institute of Applied Chemistry, Chinese Academy of Sciences, in 2001. She then conducted her PhD research in the Max-Planck Institute for Polymer Research under the supervision of Professor Gerhard Wegner and postdoctorate research with Professor Guillermo C. Bazan in the University of California at

Conventionally, gold was used in source and drain electrodes in OFETs. To maximize performance, there must be effective electron injection from the source electrode to the LUMO of the semiconductor used. For the vast majority of the OSCs, n-type behavior can be suppressed if there is a high energy barrier between the work function of the gold electrode and the LUMO energy level. Therefore, to optimize electron mobility, an alternative approach is to use a suitable metal electrode with lower work function, such as calcium, aluminum or magnesium to reduce the electron injection barrier.17 However, these metals

# Chunyan Chi

![](images/555bb6e0c83a2d3a586adbdbe1f6bed37bf04401ccfbfd9a67ce4337fad06b53.jpg)

Santa Barbara. She is now an associate professor in the Department of Chemistry, National University of Singapore. Her research interests are synthesis of extended p-electron systems with novel structures and functional materials for organic electronics and sensors.

![](images/fc1c6918d237a49c7195406217debc94bc8ac9a74d463b91a5130320ad117186.jpg)  
Fig. 1 Relationships of the frontier energies of the organic semiconductor and the Fermi energy $( E _ { \mathsf { F } } )$ of the source electrode, where $\phi _ { \mathrm { e } }$ and $\phi _ { \mathsf { h } }$ denote the electron and hole injection barrier heights, respectively. Adapted with permission from ref. 19. Copyright 2017 Royal Society of Chemistry.

are rarely used as they are notoriously susceptible to moisture and air under ambient atmospheric conditions.18

From a technical point of view, interfaces between different adjoining substructures in a device are of great importance in determining device behavior and performance.21 Therefore, the nature of the interaction in such interfaces plays an important role in determining various parameters such as mobility $( \mu )$ , on/off current ratio $\left( I _ { \mathrm { o n / o f f } } \right)$ and threshold voltage $\left( V _ { \mathrm { T h } } \right)$ . For instance, charge accumulation and transport take place close to the interface between the gate dielectric and the semiconductor. Ideal gate dielectric materials are expected to have high dielectric breakdown strength and high dielectric constant e (which determines the capacitance $C _ { \mathrm { i } }$ ). Residual impurities and other charge traps can hinder mobility. A commonly used dielectric is $\mathrm { S i O } _ { 2 }$ $\mathit { \Omega } _ { \mathcal { E } } = 3 . 9$ ), which is readily available and is of high quality with good reproducibility. However, active hydroxyl groups on the surface (silanol) irreversibly trap electrons accumulated on the interface, severely hampering the electron mobility and increasing the threshold voltage beyond an operationally accessible range. An efficient way to solve this problem is to alter the surface properties by coating the dielectric surface with a modifying agent to passivate silanol groups. A lot of work has been done on developing various self-assembled monolayers (SAMs) of organosilanes and phosphonic acids.17,21,22 Surface energy and roughness of dielectric layer determine the molecular ordering, orientation and morphology of organic thin films in bottom gate devices where organic semiconductors are deposited. Apart from surface passivation, SAMs also serve to facilitate custom-modification of the dielectric surface by controlling structure and dielectric properties such as surface dipole and trap states, thereby significantly improving device performance.

# (b) Molecular aspects

Acenes are well-known hole transporting materials, with electron rich aromatic cores. Members of this family have been used as p-type semiconductors in OFETs, with incredible device performance. Theoretically, organic semiconductors cannot be considered as strictly n-type or p-type materials. Common p-type polymers such as poly $( p$ -phenylenevinylene) (PPV) and poly(3- hexylthiophene) (P3HT), have shown n-type behavior when fabricated using contact electrodes with low work functions and surface passivated dielectrics.18

The frontier molecular orbital, especially the LUMO energy of the acene moiety plays a crucial role in determining the performance of n-channel OFETs. The electron injection barrier between the source electrode and OSC should be small, to allow efficient injection of electrons into the semiconductor from an environmentally stable electrode such as gold (with high work function). Secondly, anions generated after electron injection into the semiconducting layer are highly susceptible to oxygen and water, leading to severe decline in device performance.17 A LUMO energy of ca. $- 4 \ \mathrm { e V }$ or lower is required to realize stable electron transport performance for an OSC, which has been theoretically proven and empirically demonstrated.17,23,24 In the following section, many such acene based n-type semiconductors are detailed to display improved stability.

![](images/6d4bde426070e5f55ff9b8675eda745018caa400a275a46f23239e7318b8c6a0.jpg)  
Fig. 2 Various types of molecular packing in the solid state of a typical organic semiconductor. (A) Herringbone packing dominated by edge-toface contacts without $\pi - \pi$ interactions. (B) Herringbone packing with considerable $\pi - \pi$ interactions. (C) Lamellar packing with one-dimensional slipped cofacial $\pi - \pi$ interactions. (D) Lamellar packing with 2D face-toface $\pi - \pi$ interactions. Adapted with permission from ref. 25. Copyright 2012 American Chemical Society.

Another important factor that has a significant influence on the stability and field effect mobility is the molecular packing of the organic semiconductor in the solid state. Innately, most of the neat acenes, in their solid state, arrange themselves in a herringbone motif, which is dominated by edge-to-face interaction.4 However, studies show that face-to-face $\pi$ -stacking with shorter intermolecular distances improves charge migration and yields better field effect mobility. Again, depending on the degree of face-to-face and edge-to-face interaction along with other electrostatic and weak intermolecular bonding, a variety of molecular packing motifs can be seen in single crystals. Fig. 2 depicts four common classifications of molecular packing in the solid state of a typical conjugated aromatic organic semiconductor.25 Among these, two-dimensional $\pi - \pi$ stacking is known to facilitate easier charge migration, resulting in good device performance. There have been several reports that incorporation of fluoroalkyl chains also makes the molecules more compact, increasing ambient stability by creating a kinetic barrier against moisture and air diffusing into the bulk of the material.26 However, favorable molecular packing does not guarantee high mobility of that molecule. It is necessary to have strong electronic coupling between adjacent molecules to show efficient charge transport. This, in turn, depends on the relative position, phase and nodal properties of frontier molecular orbitals. All these parameters should be taken into account when designing a strategy to engineer a molecule as an n-type material for field effect transistor applications.

# Modifications of acenes for n-channel field effect transistors

Acenes are basically electron-rich systems exhibiting global aromaticity along their perimeters. Their high electron density means that these molecules have been used traditionally as hole transporting materials. Pentacene, 2 (Chart 1) is the most widely studied organic semiconductor for FET applications. High order acenes (acenes longer than pentacene) are highly susceptible to photo-oxidation, and, hence, are used less frequently in

OFET studies. Pentacene is also highly sensitive to oxygen in the presence of light. Photodegradation of pentacene is particularly severe in solution.27 Therefore, many research groups have attempted to stabilize acene moieties by various functionalization methodologies. The present review summarizes design strategies for n-type acenes. As discussed in the previous section, the general idea is to induce electron deficiency to develop an acene-based n-type material by adding electron withdrawing functionalities. Careful tuning of LUMO energy level below $- 4 . 0 \ \mathrm { e V }$ improves the electron injection efficiency of the system and also increases the ambient stability against atmospheric oxygen and moisture. Some of the recent reviews on molecular design for a wide range of n-type semiconductors offer thoughtful insights on nature and structure–property relationship of OSCs.28–33 It is also important to incorporate solubilizing groups to improve the solution processability of the material, as the industrial interest lies in development of molecules compatible with solution processing techniques for large-scale manufacturing. Additionally, factors affecting film morphology and molecular packing must be considered to achieve better efficiency. Major molecular modification strategies are discussed in the following section, with appropriate examples.

# (a) Halogenated acenes

Addition of halogens such as fluorine and chlorine to acenes results in deepening of the LUMO energy level.34 By controlling the number of halogens added and the positions at which these are incorporated, electron affinity can be substantially increased, facilitating the electron injection. Fluorine, being highly electronegative with less steric demand, aids in decreasing the LUMO, thereby stabilizing anions generated during electron injection.

Perfluorination is a strategy commonly used to increase the electron affinities of simple aromatic systems. Perfluorotetracene (5) and perfluoropentacene (6) were synthesized, with LUMO energy levels around $- 3 . 3 1 ~ \mathrm { e V }$ and $- 3 . 6 7 ~ \mathrm { { \ e V } }$ , respectively (Chart 2 and Table 1).35,36 Their crystal structures exhibit the common feature of close cofacial packing. The minimum interplanar $\pi - \pi$ distances in perfluorotetracene (3.27 Å) and perfluoropentacene (3.21 Å) are shorter than the layer separation of graphite (3.35 Å), probably because of electrostatic interaction between electropositive acene moieties and electronegative fluorine atoms.36 Top-contact devices of 6 fabricated on octadecyltrimethoxysilane (OTS)-treated dielectric $\mathrm { S i O } _ { 2 }$ exhibited an electron mobility $\left( \mu _ { \mathrm { e } } \right)$ of $0 . 1 1 \ \mathrm { c m } ^ { 2 } \ \mathrm { V } ^ { - 1 } \ \mathrm { s } ^ { - 1 }$ under vacuum and $I _ { \mathrm { o n / o f f } }$ of ${ { 1 0 } ^ { 5 } }$ .35 The device performance was further improved after optimizing the fabrication conditions, achieving a mobility of $0 . 2 2 \ \mathrm { c m } ^ { 2 } \mathrm { V } ^ { - 1 } \mathrm { s } ^ { - 1 }$ . 36 However, perfluorotetracene 5 showed a much lower electron mobility of $2 . 4 \times 1 0 ^ { - 4 } \mathrm { c m } ^ { 2 } \mathrm { V } ^ { - 1 } \mathrm { s } ^ { - 1 }$ because of the poor quality of the perfluorotetracene thin films.

TIPS-pentacene, 3 (Chart 1) introduced a new outlook in acene chemistry. Various silylethynyl substituted acenes and heteroacenes were synthesized following Anthony’s work.37 Insertion of the silylethynyl group enhances the stability of the electron-rich acene skeleton by reducing the LUMO energy level as sp carbons are more electronegative than $\mathsf { s p } ^ { 2 }$ carbons. Appropriate silylethynyl functionalization has been shown to reduce the triplet energy, thereby preventing singlet oxygen sensitization and, in turn, improving the photooxidation resistance.38 The alkyl groups of TIPS improve the solubility of the parent acenes considerably. Furthermore, spherical trialkylsilyl groups arrange themselves in such a way to permit exquisite control over molecular packing by forcing the acenes to assume face-to-face $\pi$ -stacking and keeping the acene skeleton sufficiently away from insulating alkyl groups because of the presence of the ethynyl group.4 A series of halogenated triisopropylsilyl (TIPS) incorporated acenes (7a–7c) and thienoacenes (8a–8d) were studied by Bao et al., in an attempt to understand the effect of halogenation on FET behavior of the synthesized molecules.34,39–42 Valuable results were obtained from this work, displaying a clear degree correlation of halogenation between LUMO energy level and FET behavior. For OFETs with OTStreated substrates and top contact gold electrodes, studies revealed that molecules with higher LUMO (higher than $- 3 . 1 5 \ \mathrm { e V }$ ) exhibited p-type behavior because of large barriers to electron injection. Once the LUMO dropped below $- 3 . 1 5 \ \mathrm { e V }$ , both p-type and n-type (i.e., ambipolar) operations could be observed. When the LUMO was below $- 3 . 1 5 \ \mathrm { ~ e V }$ and the HOMO was below $- 5 . 6 \ \mathrm { e V } ,$ , the materials exhibited strictly n-type behavior, which was attributed to large hole injection barriers.42 A number of derivatives, such as $\mathbf { 8 b , ^ { 4 0 } \ 8 d } ,$ , and $\mathbf { 7 c ^ { 4 1 } }$ showed electron mobility in excess of $0 . 1 \ \mathrm { c m } ^ { 2 } \ \mathrm { V } ^ { - 1 } \ \mathrm { s } ^ { - 1 }$ with good $I _ { \mathrm { o n / o f f } }$ $\left( \geq 1 0 ^ { 5 } \right)$ , although threshold voltages were relatively high (50–90 V).41 It was noted that the quality of the film arising from OTS-treated $\mathrm { S i O } _ { 2 }$ dielectric was critical to device performance.

![](images/66fd6755cd8d03531b6892bd69642c44a38f4d059f1bc4c30a2a25a63bca3aad.jpg)  
Chart 2 Halogenated acene-based molecules.

An alternative strategy to direct fluorination is incorporation of electron-deficient trifluoromethyl groups. This is more affordable because of the availability of cheaper raw materials and easier chemical synthesis. A simple example is molecule 9, a derivative of anthracene functionalized with two 4-trifluoromethylphenyl groups on the periphery.43 This compound exhibited electron mobility of $3 \times 1 0 ^ { - 3 } \mathrm { c m } ^ { 2 } \mathrm { V } ^ { - 1 } \mathrm { s } ^ { - 1 }$ when deposited on untreated $\mathrm { S i O } _ { 2 }$ with top contact gold electrodes under vacuum. Molecule 10 is a rubrene derivative with two trifluoromethyl groups and two methyl groups.44,45 It behaved as an ambipolar material in single crystal devices with single-walled carbon nanotube (CNT)/Au electrodes45 with a remarkable hole mobility up to $4 . 8 ~ \mathrm { c m } ^ { 2 } ~ \mathrm { V } ^ { - 1 } ~ \mathrm { s } ^ { - 1 }$ and equally balanced electron mobility up to $4 . 2 ~ \mathrm { c m } ^ { 2 } ~ \mathrm { V } ^ { - 1 } ~ \mathrm { s } ^ { - 1 }$ .

Table 1 Summary of the reported electrochemical data and FET characterization details (with the reported maximum electron mobility) of halogenated and cyanated acene derivatives. $V _ { \mathrm { T h } } ,$ threshold voltage; TC, top contact; BC, bottom contact; BG, bottom gate; OTS, octadecyltrichlorosilane; CNT, single-walled carbon nanotube; HMDS, hexamethyldisilazane; PNDPE (poly( $( \pm )$ endo,exo-bicyclo[2.2.1]hept-5-ene-2,3-dicarboxylic acid, diphenylester)); v-d, vapor deposition; s-c, single crystal   

<table><tr><td>Compound</td><td>EHomo (eV)</td><td>ELUMO (eV)</td><td>Electron mobility, e (cm2 v-1 s-1)</td><td> Ion/off</td><td>Vrh (V)</td><td>Device structure and tested atmosphere</td><td>Ref.</td></tr><tr><td>5</td><td>5.82</td><td>3.31</td><td>2.4 x 10-4 (v-d)</td><td>NA</td><td>NA</td><td>TC (Au; Si/SiO,-OTS), vacuum</td><td>36</td></tr><tr><td>6</td><td>5.59</td><td>3.67</td><td>0.22 (v-d)</td><td>105</td><td>NA</td><td>TC (Au; Si/SiO,-OTs), vacuum</td><td>36</td></tr><tr><td>7a</td><td>5.35</td><td>3.49</td><td>0.1 (v-d)</td><td>2 x 105</td><td>70</td><td>BGTC (Au; Si/SiO,-OTS), N2</td><td>41</td></tr><tr><td>7b</td><td>5.36</td><td>3.55</td><td>0.05 (v-d)</td><td>6.x 104</td><td>90</td><td>BGTC (Au; Si/SiO,-OTS), N2</td><td>41</td></tr><tr><td>7c</td><td>5.54</td><td>3.60</td><td>0.41 (v-d)</td><td>106</td><td>50</td><td>BGTC (Au; Si/SiO,-OTS), N2</td><td>41</td></tr><tr><td>8a</td><td>5.25</td><td>3.17</td><td>0.04 (v-d)</td><td>105</td><td>80</td><td>TC (Au; Si/SiO,-OTS), N2</td><td>42</td></tr><tr><td>8b</td><td>5.39</td><td>3.35</td><td>0.2 (v-d)</td><td>3  105</td><td>55</td><td>TC (Au; Si/SiO,-OTS), N2</td><td>40</td></tr><tr><td>8c</td><td>5.45</td><td>3.38</td><td>0.1 (v-d)</td><td>9 x 105</td><td>90</td><td>TC (Au; Si/SiO,-OTS), N2</td><td>42</td></tr><tr><td>8d</td><td>5.38</td><td>3.45</td><td>0.56 (v-d)</td><td>105</td><td>60</td><td>BGTC (Au; Si/SiO2-OTS), N2</td><td>41</td></tr><tr><td>9</td><td>5.73</td><td>2.62</td><td>3.4  10-3 (v-d)</td><td>104</td><td>75</td><td>TC (Au; Si/SiO2), vacuum</td><td>43</td></tr><tr><td>10</td><td>5.90</td><td>3.60</td><td>4.2 (s-c)</td><td>NA</td><td>61</td><td>BC (Au-CNT; Si/SiO2-cytop), N2</td><td>45</td></tr><tr><td>13</td><td>5.97</td><td>4.00</td><td>1.5  10-5 (v-d)</td><td>2.4</td><td>93</td><td>TC (Au; Si/SiO,-HMDS), N2</td><td>47</td></tr><tr><td>14</td><td>5.78</td><td>4.16</td><td>3.1  10-4 (v-d)</td><td>82</td><td>59</td><td>TC (Au; Si/SiO,-HMDS), N2</td><td>47</td></tr><tr><td>15</td><td>6.14</td><td>4.54</td><td>2.2 x 10-4 (v-d)</td><td>NA</td><td>0.5</td><td>BGTC (Au; Al,O3-PNDPE), inert conditions</td><td>48</td></tr></table>

# (b) Cyanated acenes

The cyano group, being highly electron withdrawing, significantly lowers the LUMO of aromatic systems such as acenes 11–15 (Chart 3). Additionally, it favors dense, face-to-face molecular packing,46–50 an important factor for efficient charge transport in organic materials. Moreover, cyanation imparts high thermal stability of materials, which enables processing at elevated temperatures. A common problem is insolubility of the cyanated acenes, which limits the possibility of using the molecules for solution-processible applications. The 5-cyanotetracene (11) and 5,11-dicyanotetracene (12) were first synthesized in 2009 by A. Li et al.46 They have good air stability. The reorganization energy of 12 predicted by UB3LYP/6-311g(d,p) is 0.0881 eV, which is the lowest among the existing compounds. Based on the theoretical model,51 the calculated hole mobilities $\left( \mu _ { \mathrm { h } } \right)$ of these air-stable cyanated tetracene derivatives are $2 . 9 \thinspace \mathrm { c m } ^ { 2 } \thinspace \mathrm { V } ^ { - 1 } \thinspace \mathrm { s } ^ { - 1 }$ for 11 and $2 . 2 \ \mathrm { c m } ^ { 2 } \ \mathrm { V } ^ { - 1 } \ \mathrm { s } ^ { - 1 }$ for 12. In 2011, Uno et al. reported synthesis of dicyano tetracene, 13 and symmetrically cyanated pentacene, 14 and studied their electronic properties.47 13 was obtained as a red needle-shaped crystal and displayed face-to-face slipped $\pi$ -stacking in the solid state. As expected, both 13 and 14 exhibited deep LUMO of $- 4 . 0 0 \ \mathrm { e V }$ and $- 4 . 1 4 \ \mathrm { { \ e V } _ { \mathrm { { ; } } } }$ , respectively. Vapor-deposited thin films of 13 and 14 in top contact devices on hexamethyldisilazane (HMDS)-treated $\mathrm { S i O } _ { 2 }$ layer exhibited ambipolar transport, with $\mu _ { \mathrm { h } }$ of $1 . 7 \times 1 0 ^ { - 5 } \mathrm { c m } ^ { 2 } \mathrm { V } ^ { - 1 } \mathrm { s } ^ { - 1 }$ and $\mu _ { \mathrm { e } }$ of $1 . 5 \times 1 0 ^ { - 5 } \mathrm { c m } ^ { 2 } \mathrm { V } ^ { - 1 } s ^ { - 1 }$ for 13, and $\mu _ { \mathrm { h } }$ of $3 . 0 \times 1 0 ^ { - 3 } \mathrm { c m } ^ { 2 } \mathrm { V } ^ { - 1 } s ^ { - 1 }$ and $\mu _ { \mathrm { e } }$ of $3 . 1 \times 1 0 ^ { - 4 } \mathrm { c m } ^ { 2 } \mathrm { V } ^ { - 1 } \mathrm { s } ^ { - 1 }$ for 14 (Table 1). Glo¨cklhofer et al. further improved the synthesis, reporting one-pot synthesis of 14 and 15 from corresponding acenequinones.48 While the LUMO $\left( - 4 . 1 6 \mathrm { e V } \right)$ of 14 remained similar to that of the previous report, the LUMO energy level of 15 was found to be as deep as $- 4 . 5 4 \ \mathrm { e V } ,$ , indicating the significant impact of addition of four cyano groups onto the pentacene core. Crystallographic investigations indicate that the bulk assemblies of both cyanated pentacenes are dominated by non-covalent interactions, resulting in dense, stable, face-to-face packing. Similar to the previous report, 14 exhibited ambipolar charge transport. Newly synthesized 15 behaved as an n-type semiconductor, with electron mobility around $2 . 2 \times 1 0 ^ { - 4 } \mathrm { c m } ^ { 2 } \mathrm { V } ^ { - 1 } \mathrm { s } ^ { - 1 }$ , illustrating the gradual progression from p-type to ambipolar to n-type behavior with subsequent addition of –CN groups onto peri positions of acenes.

![](images/5d45563e9cea8cb5a52e45e6a355c34ed62c7621d416b8351b9b11002fcc147d.jpg)  
Chart 3 Cyanated acene derivatives.

# (c) N-Heteroacenes

Heteroacenes are a type of acenes with one or more carbon atoms of their skeleton replaced with hetero atoms such as N, O, B, S, P. Among them, N-heteroacenes (or aza-acenes) have been widely studied, and are highly promising n-type acenebased semiconductors. The synthesis, chemistry, and transistor performance of electron-deficient aza-acenes have been well summarized in the literature.52–58 Herein, the present authors would like to highlight a number of aza-acenes which showed n-type FET behavior with good performance. Again, poor solubility and stability limit the solution-based fabrication of these aza-acenes. An interesting aspect is that the molecular packing and electronic behavior of N-heteroacenes can be altered and fine-tuned by changing the position, number and valency of nitrogen atoms incorporated in them. The idea here is to replace carbon with electron-deficient pyrazine-type nitrogen to increase their electron affinity.

Isoda et al. synthesized tetraaza-tetracene and pentacene (16 and 17, Chart 4, respectively). The LUMO energy level is $- 4 . 0 0 \ \mathrm { e V }$ for 16 and $- 4 . 1 4 ~ \mathrm { e V }$ for 17. 16 adopts a herringbone packing structure with a face-to-edge arrangement, and 17 forms a one-dimensional columnar structure. Both behaved as n-type materials, albeit with very low electron mobilities of ${ \bf 8 . 9 \times 1 0 ^ { - 5 } c m ^ { 2 } V ^ { - 1 } } { \bf s ^ { - 1 } }$ for 16 and $3 . 8 \times 1 0 ^ { - 4 } \mathrm { c m } ^ { 2 } \mathrm { V } ^ { - 1 } s ^ { - 1 }$ for 17 in vapor-deposited thin films with top contact geometry (Table 2).59 The $I _ { \mathrm { o n / o f f } }$ was extremely low, in the range of 90–800. Silylethynylated N-heteropentacenes 18 and 19 were prepared by Miao’s group.60 18 has LUMO energy level at $- 4 . 0 1 \ \mathrm { e V }$ and forms a 2D brickwork $\pi$ -stacking in the solid state. Interestingly, its constitutional isomer, 19 showed a distinctly different LUMO of $- 3 . 9 8 ~ \mathrm { e V }$ with molecules arranged in unique bilayer $\pi$ -stacks (with $\mathrm { C - H \cdot \cdot \cdot N }$ hydrogen bonds), which are further arranged in a herringbone motif. Vacuum-deposited films of 18 on octadecyltrimethoxysilane (OTMS)-treated $\mathrm { S i O } _ { 2 }$ exhibited n-type FET behavior with a maximum electron mobility of $3 . 3 ~ \mathrm { c m } ^ { 2 } ~ \mathrm { V } ^ { - 1 } ~ \mathrm { s } ^ { - 1 }$ in vacuum. Under the same fabrication conditions, 19 showed ambipolar behavior, with hole mobility of $0 . 2 2 \ \mathrm { c m } ^ { 2 } \mathrm { V } ^ { - 1 } \ \mathrm { s } ^ { - 1 }$ in ambient air and slightly higher electron mobility of $1 . 1 \mathrm { c m } ^ { 2 } \mathrm { V } ^ { - 1 } \mathrm { s } ^ { - 1 }$ under vacuum. This clearly suggests that the position of nitrogen in the acene backbone plays an important role in determining molecular packing, electronic behavior and charge carrier mobility. Later, 18 was reported to show improved performance by interface engineering.61 Solution-processed OFETs fabricated on 12-cyclohexyldodecylphosphonic acid (CDPA)-treated $\mathbf { A l O x } / \mathbf { S i O } _ { 2 }$ exhibited an average electron mobility of $7 . 6 ~ \mathrm { c m } ^ { 2 } ~ \mathrm { V } ^ { - 1 } ~ \mathrm { s } ^ { - 1 }$ with the maximum up to $1 1 ~ \mathrm { { c m } } ^ { 2 } ~ \mathrm { { V } } ^ { - 1 } ~ \mathrm { { s } } ^ { - 1 }$ under vacuum. They displayed very good operational stability in ambient conditions, with a mobility of $2 . 5 \thinspace \mathrm { c m } ^ { 2 } \thinspace \mathrm { V } ^ { - 1 } \thinspace s ^ { - 1 }$ when measured in air.61 The enhanced mobility of the OTFTs on CDPA-modified $\mathbf { A l O x } / \mathbf { S i O } _ { 2 }$ can be attributed to reduction of hydroxyl groups and nitrate anions in the dielectric,62 which are known as electron traps to depress electron mobility.63 Li et al. grew high-quality single crystals of 18 directly on divinyltetramethyldisiloxane–bis(benzocyclobutene) (BCB)-covered $\mathrm { S i O } _ { 2 } / \mathrm { S i }$ substrates,64 where the BCB layer $\sim 1 0 \ \mathrm { n m }$ thick) was found to efficiently eliminate the electron traps on $\mathrm { S i O } _ { 2 }$ . 65 The highest electron mobility of $1 3 . 3 \ \mathrm { c m } ^ { 2 } \ \mathrm { V } ^ { - 1 } \ \mathrm { s } ^ { - 1 }$ was achieved when the devices were tested in a nitrogen atmosphere. The high mobility mainly resulted from reducing the amount of the polar solvent residues in the crystals by heat treatment, as trace amounts of polar solvent residues in the crystals ruined the electron conductance.

![](images/c8bfcfccc26c373c6a5978c020174af837e2ced0306c9d99d2b43bf989b0cc5d.jpg)  
Chart 4 N-Heteroacenes and their derivatives.

Some closely related moieties, 20 and 21a–b reported by Gong et al., showed significant difference in FET behavior based on molecular energetics. Single crystals of 20 and 21b were obtained that showed 2D brick-like cofacial $\pi$ -stacking with intermolecular distance of $3 . 3 0 { - } 3 . 3 5 \mathrm { ~ \AA ~ }$ , similar to TIPS pentacene.66 These molecules were vacuum-deposited onto OTS-treated $\mathrm { S i O } _ { 2 }$ to fabricate top contact FET transistors, where 20 and 21b showed ambipolar FET behavior, while 21a exhibited p-type behavior, clearly demonstrating the effect of insertion of nitrogen or fluorination into the acene backbone. The LUMO energy of compound 21a $\left( - 3 . 3 3 \mathrm { e V } \right)$ is higher than those of 20 $\left( - 3 . 4 0 ~ \mathrm { e V } \right)$ and 21b $\left( - 3 . 4 6 ~ \mathrm { e V } \right)$ . Therefore, electron injection to the LUMO of 21a is more difficult than injection to those of 20 and 21b, and hole transport properties are dominant. The hole and electron mobilities were observed at around 0.11 and $0 . 1 5 ~ \mathrm { c m } ^ { 2 } \mathrm { V } ^ { - 1 } \mathrm { s } ^ { - 1 }$ for 20 and 0.08 and $0 . 0 9 \ \mathrm { c m } ^ { 2 } \mathrm { V } ^ { - 1 } \ \mathrm { s } ^ { - 1 }$ for 21b under Ar. The same group later synthesized a tetrachloro derivative of the same moiety, 21c with a LUMO energy level of $- 3 . 5 3 \ \mathrm { e V } . ^ { 6 7 }$ Top contact transistors fabricated by thermal evaporation of 21c onto OTS-treated $\mathrm { S i O } _ { 2 }$ also exhibited ambipolar behavior, with hole and electron mobilities of $0 . 1 2 { \mathrm { ~ c m } } ^ { 2 } { \mathrm { ~ V } } ^ { - 1 } { \mathrm { ~ s } } ^ { - 1 }$ and $0 . 1 4 ~ { \mathrm { c m } } ^ { 2 } \mathrm { V } ^ { - 1 } \mathrm { s } ^ { - 1 }$ and $I _ { \mathrm { o n / o f f } }$ in the range of $1 0 ^ { 4 }$ . The cyanated N-heteroacene 22 was synthesized by Bunz’s group,68 and used in top gate $\left( \mathbf { A } \mathbf { g } \right)$ bottom contact (Au) FET devices, where it was spin-casted on polyimide surface and parylene C was used as gate dielectric. The highest electron mobility of $7 \times 1 0 ^ { - 3 } \mathrm { c m } ^ { 2 } \mathrm { V } ^ { - 1 } \mathrm { s } ^ { - 1 }$ was obtained with $I _ { \mathrm { o n / o f f } }$ of $1 0 ^ { 4 } – 1 0 ^ { 5 }$ .

Table 2 Summary of the reported electrochemical data and FET characterization details of N-heteroacenes $( \mu _ { \mathrm { e } }$ is the reported maximum electron mobility). $V _ { \mathrm { T h } } .$ , threshold voltage; TC, top contact; TG, top gate; BG, bottom gate; CDPA, 12-cyclohexyldodecylphosphonic acid; BCB, divinyltetramethyldisiloxane-bis(benzocyclobutene); OTMS, octadecyltrimethoxysilane; OTS, octadecyltrichlorosilane; HMDS, hexamethyldisilazane; v-d, vapor deposition; s-c, single crystal; s-d, solution deposition   

<table><tr><td>Compounde</td><td>(ev) EHOMO</td><td>FLUMO (ev)</td><td>Electron mobility e, (cm2 v-1 s-1)</td><td></td><td>Ion/off</td><td>Vrh (V)</td><td>Device structure and tested atmosphere</td><td>Ref.</td></tr><tr><td>16</td><td>NA</td><td>4.00</td><td>8.9 x 10-5 (v-d)</td><td></td><td>90.</td><td>23</td><td>TC (Au; Si/SiO2), vacuum</td><td>59</td></tr><tr><td>17</td><td>NA</td><td>4.14</td><td>3.8  10-4 (v-d)</td><td></td><td>800</td><td>27</td><td>TC (Au; Si/SiO2), vacuum</td><td>59</td></tr><tr><td>18</td><td>5.75</td><td>4.01</td><td>11.1 (s-d)</td><td></td><td>10</td><td>11-15</td><td>TC (Au; AlOx/SiO2-CDPA), vacuum</td><td>61</td></tr><tr><td></td><td></td><td></td><td>13.3 (c-s)</td><td></td><td>6 x 108</td><td> 65.</td><td>TC (Au; Si/SiO,-BCB), N2</td><td>64</td></tr><tr><td>19</td><td>5.49</td><td>3.68</td><td>1.1 (v-d)</td><td></td><td>NA</td><td>NA</td><td>TC (Au; Si/SiO,-OTMS), vacuum</td><td>60</td></tr><tr><td>20</td><td>5.42</td><td>3.40</td><td>0.15 (v-d)</td><td></td><td>104</td><td>70</td><td>TC (Au; Si/SiO,-OTS), Ar</td><td>66</td></tr><tr><td>21b</td><td>5.49</td><td>3.46</td><td>0.09 (v-d)</td><td></td><td>104</td><td>75</td><td>TC (Au; Si/SiO-OTS), Ar</td><td>66</td></tr><tr><td>21c</td><td>5.50</td><td>3.53</td><td>0.14 (v-d)</td><td></td><td>5 x 104</td><td>28</td><td>TC (Au; Si/SiO2-OTS), Ar</td><td>67</td></tr><tr><td>22</td><td>6.10</td><td>4.30</td><td>7 x 10-3 (s-d)</td><td></td><td>10-105</td><td>32.</td><td>TGBT (Au, Ag/parylene C), N2</td><td>68</td></tr><tr><td>23</td><td>6.45</td><td>3.79</td><td>3.39 (s-c)</td><td></td><td>104</td><td>NA</td><td>TGTC (colloidal graphite; parylene/glass-OTs), ambient conditions</td><td>69</td></tr><tr><td>24a</td><td>6.59</td><td>3.92</td><td>No FET</td><td></td><td>NA</td><td>NA</td><td>NA</td><td>70</td></tr><tr><td>24b</td><td>6.59</td><td>3.96</td><td>No FET</td><td></td><td>NA</td><td>NA</td><td>NA</td><td>70</td></tr><tr><td>24c</td><td>6.64</td><td>4.02</td><td>No FET</td><td></td><td>NA</td><td>NA</td><td>NA</td><td>70</td></tr><tr><td>24d/e</td><td>NA</td><td>NA</td><td>0.20 (v-d)</td><td></td><td>NA</td><td>NA</td><td>BGTC (Au; Si/AlOx/TiOx-CDPA), vacuum</td><td>70</td></tr><tr><td>24e</td><td>6.65</td><td>4.04</td><td>0.42 (v-d)</td><td></td><td>NA</td><td>NA</td><td>BGTC (Au; Si/AlOx/TiOx-CDPA), vacuum</td><td>70</td></tr><tr><td>24f</td><td>6.71</td><td>4.14</td><td>no FET</td><td></td><td>NA</td><td>NA</td><td>NA</td><td>70</td></tr><tr><td>25a</td><td>6.44</td><td>4.33</td><td>1.5  10-3 (s-d)</td><td></td><td>NA</td><td>NA</td><td>TC (Au; Si/AlOx/SiO2-CDPA), air</td><td>71</td></tr><tr><td>25b</td><td>6.05</td><td>4.42</td><td>1.5  10-2 (s-d)</td><td></td><td>NA</td><td>NA</td><td>TC (Au; Si/AlOx/SiO2-CDPA), air</td><td>71</td></tr><tr><td>26a</td><td>6.04</td><td>3.67</td><td>0.07 (v-d)</td><td></td><td>106</td><td>60</td><td> TC (Au; Si/SiO,-OTS), ambient conditions</td><td>72</td></tr><tr><td>26b</td><td>6.06</td><td>3.67</td><td>0.03 (v-d)</td><td></td><td>106</td><td>58</td><td>TC (Au; Si/SiO-OTS), ambient conditions</td><td>72</td></tr><tr><td>27b</td><td>5.91</td><td>3.79</td><td>4.4  10-3 (v-d)</td><td></td><td>104</td><td>25</td><td>BGTC (Ag; Si/SiO2-OTS/HMDS), N2</td><td>74</td></tr><tr><td>27c</td><td>6.08</td><td>3.81</td><td>2.6 x 10-2 (v-d)</td><td></td><td>104</td><td>25</td><td>BGTC (Ag; Si/SiO,-OTS/HMDS), N2</td><td>74</td></tr><tr><td>27d</td><td>6.71</td><td>4.18</td><td>0.11 (v-d)</td><td></td><td>106</td><td>3</td><td>BGTC (Ag; Si/SiO2-OTS/HMDS), air</td><td>74</td></tr></table>
