Repository: wzfeng768/RAGPhoto

# RAGPhoto: Agentic RAG for Organic Photovoltaic Literature QA

RAGPhoto is an agentic retrieval-augmented generation framework for traceable question answering over the organic photovoltaic (OPV) literature. It couples a **Milvus vector store** (64,343 section-aware chunks from 1,738 publications) with a **Neo4j domain knowledge graph** (76,520 entities, 363,948 relations) through **reflective multi-turn orchestration**, and serves answers with full source attribution via a Streamlit web interface.

Evaluated on a 1,511-question benchmark across six LLM backends, RAGPhoto raises answer correctness from 0.33--0.46 (bare LLM) to 0.92--0.95, with weaker models gaining the most (model equalizer effect).

---

## Project Structure

```
Data_Agentic_RAG/
├── data_pipeline/                # Data processing pipeline
│   ├── core/                     # Document loader, text splitter, vector/KG managers
│   ├── config/
│   │   ├── docker-compose.yml    # Milvus + Neo4j service definitions
│   │   ├── requirements.txt
│   │   └── milvus_data/          # Persisted database files (~2.5 GB)
│   ├── run_pipeline.py           # Serial pipeline
│   └── run_pipeline_parallel.py  # Parallel pipeline
│
├── agentic_rag/                  # Agentic RAG runtime
│   ├── core/                     # Agent orchestrator, reflection engine, RAG components
│   ├── tools/                    # Extensible tool system (web search, etc.)
│   ├── ui/
│   │   └── app_optics.py         # Streamlit frontend
│   ├── config/
│   │   └── env_example.txt       # Environment variable template
│   ├── run_agentic.py            # CLI entry point
│   ├── run_optics_ui.sh          # Streamlit launcher script
│   └── requirements.txt
│
├── evaluation/                   # Evaluation scripts and benchmark tools
└── verify_databases.py           # Database health check utility
```

---

## Knowledge Substrate

| Component | Metric | Value |
|-----------|--------|-------|
| Source corpus | Publications | 1,738 |
| | Document units | 1,575 |
| | Publication years | 2000--2024 |
| Vector database (Milvus) | Total chunks | 64,343 |
| | Embedding dimensions | 1,536 |
| | Total characters | ~55.8M |
| | Mean chunk size | 927 chars |
| Knowledge graph (Neo4j) | Entity nodes | 76,520 |
| | Relation edges | 363,948 |
| | Entity types | 5 (Material, Device, Property, Method, Characterization) |
| | Relation types | 8+ (ENHANCES, AFFECTS, COMPOSED_OF, etc.) |

---

## Prerequisites

- **Python** 3.10+
- **Docker** and **Docker Compose** v2
- An **OpenAI-compatible API key** (for embeddings and LLM generation)

---

### 1. Clone the repository

```bash
git clone <repository-url>
cd Data_Agentic_RAG
```

### 3. Start database services

The project uses Docker Compose to run Milvus (vector DB), Neo4j (knowledge graph), etcd, and MinIO. Pre-built database files are included under `data_pipeline/config/milvus_data/`.

```bash
cd data_pipeline/config
docker compose up -d
```

Verify the containers are running:

```bash
docker ps --filter "name=test-"
```

You should see four containers: `test-milvus-standalone`, `test-milvus-etcd`, `test-milvus-minio`, and `test-neo4j`.

| Service | Host Port | Description |
|---------|-----------|-------------|
| Milvus gRPC | `localhost:19531` | Vector database |
| Neo4j Bolt | `localhost:7688` | Knowledge graph |
| Neo4j Browser | `http://localhost:7475` | Graph visualization (user: `neo4j`, password: `testpassword`) |

Return to the project root:

```bash
cd ../..
```

### 4. Configure environment variables

```bash
cd agentic_rag
cp config/env_example.txt .env
```

Edit `.env` and set your API keys:

```bash

# Required
OPENAI_API_KEY=your_api_key_here
OPENAI_BASE_URL=https://api.openai.com/v1   # or any OpenAI-compatible endpoint

# Optional -- for reranking (improves retrieval quality)
RERANKER_API_KEY=your_reranker_key
RERANKER_BASE_URL=https://your-reranker-endpoint/v1
```

All other settings (model names, database ports, retrieval parameters) have working defaults. See `agentic_rag/config/env_example.txt` for the full list.

### 5. (Optional) Verify database health

From the project root:

```bash
python verify_databases.py
```

This checks connectivity to both Milvus and Neo4j and reports entity/vector counts.

### 6. Launch the Streamlit frontend

```bash
cd agentic_rag
./run_optics_ui.sh
```

The script checks that Docker services are running, installs any missing Python packages, and starts Streamlit. Open your browser at:

```
http://localhost:8503
```

You can also launch Streamlit directly:

```bash
cd agentic_rag
streamlit run ui/app_optics.py --server.port 8503
```

---

高质量 Markdown 文件集合
========================

本文件夹包含从 top_quality_md_paths.txt 中筛选出的高质量 markdown 文件。

统计信息：
- 文件总数: 329 个
- 总大小: 21MB
- 来源: RAGPhoto/MDs 目录
- 创建时间: 2026年1月7日

目录结构：
保持了原始的目录结构，每个文件都在其对应的子目录/auto/下。

File: photorag_QA/MD/d3cc00191a/auto/d3cc00191a.md (part 1 of 3)
# Current developments of eco-friendly organic field-effect transistors: from molecular engineering of organic semiconductors to greener device processing

Gyeong Seok Lee,†a Hyeok-jin Kwon,†b Tae Kyu An $\textcircled{1}$ \*c and Yun-Hi Kim $\textcircled{1}$ a

Replacing environmentally damaging toxic halogenated/aromatic hydrocarbon organic solvents commonly used in solution-processed organic field-effect transistors with more sustainable green solvents has in recent years become a subject of various studies. In the current review, we summarize the properties of solvents used to process organic semiconductors and relate these properties to the toxicities of the solvents. And then, the research efforts to avoid using toxic organic solvents are reviewed, in particular the efforts involving molecular engineering of organic semiconductors achieved by introducing solubilizing side chains or substituents into the backbone and with synthetic strategies to asymmetrically deform the structure of the organic semiconductors and random copolymerization, as well as efforts involving the use of miniemulsion-based nanoparticles to process organic semiconductors.

# 1. Introduction

Organic field-effect transistors (OFETs) based on solutionprocessed organic semiconductors (OSCs) are key components of next-generation electronic devices.1,2 Interest in OFETs has surged due to their several advantageous features, including their flexibility and facile large-area processability, and their significantly improved electrical performances are expected to foster the development of next-generation devices.3–6 Despite these remarkable advances in OFET performance, much research still needs to at least be considered—and preferably carried out—in order to deploy and commercialize OFETs as practical electronic devices. OFETs do present several problematic issues that need to be considered or improved, including reliability, high operating voltage, bias stress stability, long-term stability, and solvent processing.7–11 Various investigations are being conducted to improve upon these issues, with these investigations including morphological, electrical, and structural analyses of solution-processed OSC films coated by using organic solvents.12,13 Organic semiconductors are highly soluble in organic solvents such as chloroform and chlorobenzene—and hence, when dissolved in these solvents, can be made to form smooth and uniform OSC films.14 Moreover, the field-effect mobility levels of the most recently developed solutionprocessed OSCs exceed the minimal industrial requirements and effectively compete with levels of mobility from amorphous silicon-based FET devices.15

Realizing next-generation electronics with OFET devices, however, remains hampered—by concerns about the toxicity of the organic solvents used, as these solvents are hazardous to the environment and human health.16,17 But while use of toxic organic solvents increases undesirable environmental costs, the use instead of eco-friendly solvents would decrease negative human and environmental impacts at the mass-production stage.17–19 Substituting toxic organic solvents in the OFET fabrication process with eco-friendly solvents is thus a very urgent task, one that can advance the safety of industrially produced organic electronics. Therefore, the ability to process OSCs using environmentally benign non-toxic solvents such as tetrahydrofuran (THF), ethanol, or even water, can make OSCs much stronger candidates for being mass produced and then used in industrial electronics applications.20

Unfortunately, there has been not much research on environmentally benign processing involving eco-friendly solvents with OFET devices. Most OSCs are soluble in solvents such as chlorinated organic solvents that, unfortunately, are toxic—and are poorly soluble in green solvents such as ethanol and water. This issue is highly related to the Hansen solubility parameters (HSPs), considering three factors: cohesive energy densities of dispersion, polarity, and hydrogen bonding.21 The well-known principle of ‘like dissolves like’ and Hansen solubility parameter can offer a direct indication of dissolving the OSCs in certain solvents.22 According to this, common halogenated solvents (e.g. chlorinated organic solvent) show high energy densities of dispersion values and low polarity and hydrogen bonding values. Also, aromatic solvents show high energy densities of dispersion values because of $\pi - \pi$ stacking, while non-aromatic solvents tend to exhibit lower values of energy densities of dispersion. In contrast, water and alcohols possess low energy densities of dispersion values and extremely high polarity and hydrogen bonding values, which can lead to stability issues with OSCs when exposed to atmospheric humidity.23

This solubility problem results in lower performances of devices made from hydrophobic organic semiconductors processed using green solvents than of OFET devices coated from toxic organic solvents.24 Therefore, research in the field of OSCs needs to yield a breakthrough eco-friendly fabrication technology without sacrificing field-effect mobility, and some eco-friendly fabrication strategies are available. In this review, we focus on the concepts for the design and synthesis of various OSCs dissolved in environmentally benign solvents and for miniemulsion procedures based on OSCs dispersed in environmentally benign solvents for OFET applications. We also summarize the properties of solvents used to process OSCs, and relate these properties to the toxicities of the solvents.

# 2. Review of solvents used to process organic semiconductors

A solvent generally refers to a chemical substance that can dissolve a solute using intermolecular interactions without effecting any chemical modification, and most solvents used in industrial procedures are in a liquid state. In this respect, the choice of solvent used in OFET fabrication is as important as the processing technology selection (e.g. zone casting, droplet-pinned crystallization, confined evaporative capillary flow methods, and solution-shearing). First and most fundamentally, the solvent must be capable of dissolving the semiconductor(s) in order to obtain a sufficient concentration for forming a homogeneous thin film of the desired thickness and wetting the substrate surface.25 Secondly, the selection of solvent strongly determines the selfassembly properties of the $\pi$ -conjugated OSC materials and the morphological/crystal outlook or packing density of the thin films.26,27 Generally, OSC films having high film texture and large grain size display high electrical performance in OFETs.7,28

In addition, selecting an appropriate solvent in accordance with the process formula can produce better thin films for OFETs. For example, directional crystalline growth methods rely on the gradient of surface energy and/or solute concentration at the contact edge of the meniscus of the applied solution. In this method, the solvent type considerably influences the surface energy of the solution and rate of change in the solute concentration during processing. Indeed, Chen et al. described the influence of the solvent (dichloromethane, chloroform, heptane, toluene, chlorobenzene, M-xylene, mesitylene, tetralin), processing temperature, solution concentration, and processing speed in a meniscus-guided coating process using a small molecular OSC (2,7-Dioctyl[1]benzothieno[3,2-b][1]benzothiophene; $\mathrm { { C _ { 8 } } \mathrm { { - } } }$ BTBT).29 Thus, the solvent selection has a significant impact on the thin film morphology determination step. Also, the solvent should have a suitable viscosity and boiling point level for large-area fabrication,30 as solvents with extremely low boiling points $\left( T \ll 5 0 ^ { \circ } \mathbf { C } \right)$ are not practical for FAB environments due to safety concerns.31

Halogenated solvents possess superior physical properties, such as adequate viscosity, surface tension, and high boiling points, over those of non-halogenated solvents, thereby enabling the formation of uniform thin films. Therefore, most solvents used to process OSCs are halogen-containing or aromatic solvents, but their use is gradually decreasing due to their inherent toxicity.20,32,33 In fact, due to the serious harmful effects that halogenated solvents have on human health and the environment, many countries and organizations have introduced strict regulations on the use of these toxic solvents. A typical example is the list of Substances of Very High Concern (SVHC) established by the European Union (EU) and European Chemicals Agency (ECHA). As of 2022, a total of 224 chemicals—including $N _ { : }$ , N-dimethylacetamide (DMAc), N,N-dimethylformamide (DMF), 1-methyl-2-pyrrolidone (NMP), $o \mathrm { \cdot }$ -toluidine, nitrobenzene, 1,4- dioxane, 1,2-dichloroethane, and trichloroethylene—are on this list.34 Chemical species classified as SVHC are administered under strict supervision and need prior approval for their production, sale, and use. And to realize large-scale production, which is the ultimate goal of the OSC industrial commercialization, green solvent processing is absolutely essential. Therefore, it is necessary to consider a non-toxic solvent that can be safely used while also not degrading the excellent properties of the OSCs.

Although there is no clear definition of a ‘‘green’’ solvent, many agree that such solvents should have minimal environmental impact, pose low health hazards, and be safe for workers throughout their entire processing. Qualitative assessments of solvent safety and environmental impact are provided by the ‘‘Globally Harmonized System of Classification and Labeling of Chemicals’’ (GHS) through its ‘‘Hazard and Precautionary Statements’’. In addition, various organizations, such as the American Chemical Society Green Chemistry Institute Pharmaceutical Roundtable and IMI: CHEM21, and companies like Pfizer, offer similar information on the quantitative classification and sustainability of a wide range of solvents.35–38 Therefore, understanding the roles of solvents used in the processing can aid in interpreting published solvent selection guidelines (SSGs) derived from quantitative classification in the context of green solvent processing. Many SSGs have been reported to assist in the selection of solvents used in industrial and research applications including OSC research. Herein, we decided to define a green solvent based on these grounds.

In this review, solvents are categorized as halogen solvents, non-halogen solvents, non-aromatic solvents, and green solvents. Each solvent group was reviewed for the purpose of helping investigators select the optimal solvent for organic semiconductor processing. It is hoped that this review will enable sustainable developments to be made in the environmentally benign processing of OSCs (Table 1).

Table 1 Conventional organic solvents and their properties   

<table><tr><td>Solvent</td><td>Boiling point (C)</td><td>Melting point (C)</td><td>Density (g mL-1)</td><td>Solubility (in water)</td><td>Dielectric constant&#x27;</td></tr><tr><td>Acetic acid</td><td>118</td><td>16.6</td><td>1.0446</td><td>Miscible</td><td>6.2</td></tr><tr><td>Acetone</td><td>56.05</td><td>94.7</td><td>0.7845</td><td>Miscible</td><td>21.01</td></tr><tr><td>Acetonitrile</td><td>81.65</td><td>43.8</td><td>0.7857</td><td>Miscible</td><td>36.64</td></tr><tr><td>Benzene</td><td>80.1</td><td>5.5</td><td>0.8765</td><td>0.18</td><td>2.28</td></tr><tr><td>1-Butanol</td><td>117.7</td><td>88.6</td><td>0.8095</td><td>6.3</td><td>17.8</td></tr><tr><td> 2-Butanol</td><td>99.5</td><td>88.5</td><td>0.8063</td><td>15</td><td>17.26</td></tr><tr><td>2-Butanone</td><td>79.6</td><td>86.6</td><td>0.7999</td><td>25.6</td><td>18.6</td></tr><tr><td>t-Butyl alcohol</td><td>82.4</td><td>25.7</td><td>0.7887</td><td>Miscible</td><td>12.5</td></tr><tr><td>Carbon tetrachloride</td><td>76.8</td><td>22.6</td><td>1.594</td><td>0.08</td><td>2.24</td></tr><tr><td>Chlorobenzene</td><td>131.7</td><td>45.3</td><td>1.1058</td><td>0.05</td><td>5.69</td></tr><tr><td>Chloroform</td><td>61.2</td><td>63.4</td><td>1.4788</td><td>0.795</td><td>4.81</td></tr><tr><td>Cyclohexane</td><td>80.7</td><td>6.6</td><td>0.7739</td><td>0.0055</td><td>2.02</td></tr><tr><td>1,2-Dichloroethane</td><td>83.5</td><td>35.7</td><td>1.245</td><td>0.861</td><td>10.42</td></tr><tr><td>Diethylene glycol</td><td>246</td><td>-10</td><td>1.1197</td><td>10</td><td>31.8</td></tr><tr><td>Diethyl ether</td><td>34.5</td><td>116.2</td><td>0.713</td><td>7.5</td><td>4.267</td></tr><tr><td>Diethylene glycol dimethyl ether</td><td>162</td><td>68</td><td>0.943</td><td>Miscible</td><td>7.23</td></tr><tr><td>DME</td><td>84.5</td><td>69.2</td><td>0.8637</td><td>Miscible</td><td>7.3</td></tr><tr><td>DMF</td><td>153</td><td>60.48</td><td>0.9445</td><td> Miscible</td><td>38.25</td></tr><tr><td>DMSO</td><td>189</td><td>18.4</td><td>1.092</td><td>Miscible</td><td>47</td></tr><tr><td>1,4-Dioxane</td><td>101.1</td><td>11.8</td><td>1.033</td><td>Miscible</td><td>2.21(25 C)</td></tr><tr><td>Ethanol</td><td>78.5</td><td>114.1</td><td>0.789</td><td>Miscible</td><td>24.6</td></tr><tr><td>Ethyl acetate</td><td>77</td><td>83.6</td><td>0.895</td><td>8.7</td><td>6(25 c)</td></tr><tr><td>Ethylene glycol</td><td>195</td><td>-13</td><td>1.115</td><td>Miscible</td><td>37.7</td></tr><tr><td>Glycerin</td><td>290</td><td>17.8</td><td>1.261</td><td>Miscible</td><td>42.5</td></tr><tr><td>n-Heptane</td><td>98</td><td>90.6</td><td>0.684</td><td>0.01</td><td>1.92</td></tr><tr><td>n-Hexane</td><td>69</td><td>95</td><td>0.659</td><td>0.0014</td><td>1.89</td></tr><tr><td> Methanol</td><td>64.6</td><td>98</td><td>0.791</td><td>Miscible</td><td>32.6(25 C)</td></tr><tr><td>MTBE</td><td>55.2</td><td>-109</td><td>0.741</td><td>5.1</td><td>2.6</td></tr><tr><td>Methylene chloride</td><td>39.8</td><td>96.7</td><td>1.326</td><td>1.32</td><td>9.08</td></tr><tr><td>NMP</td><td>202</td><td>24</td><td>1.033</td><td>Miscible</td><td>32</td></tr><tr><td> Nitromethane</td><td>101.2</td><td>29</td><td>1.382</td><td>9.5</td><td>35.9</td></tr><tr><td>Pentane</td><td>36.1</td><td>129.7</td><td>0.626</td><td>0.04</td><td>1.84</td></tr><tr><td> Petroleum ether</td><td>30-60</td><td>40</td><td>0.656</td><td></td><td></td></tr><tr><td>1-Propanol</td><td>97</td><td>-126</td><td>0.803</td><td>Miscible</td><td>20.1(25 C)</td></tr><tr><td>2-propanol</td><td>82.4</td><td>88.5</td><td>0.785</td><td>Miscible</td><td>18.3(25 c)</td></tr><tr><td>THF</td><td>65</td><td>108.4</td><td>0.8833</td><td>Soluble</td><td>7.52</td></tr><tr><td>Toluene</td><td>110.6</td><td>93</td><td>0.867</td><td>0.05</td><td>2.38(25 C)</td></tr><tr><td>o-Xylene</td><td>144</td><td>25.2</td><td>0.897</td><td> Insoluble</td><td>2.57</td></tr><tr><td>m-Xylene</td><td>139.1</td><td>47.8</td><td>0.868</td><td>Insoluble</td><td>2.37</td></tr><tr><td>p-Xylene</td><td>138.4</td><td>13.3</td><td>0.861</td><td>Insoluble</td><td>2.27</td></tr></table>

Acquired from https://organicchemistrydata.org/solvents/. a Temperature $= 2 0 \mathrm { ~ } ^ { \circ } \mathrm { C }$ unless specified otherwise.

# 2.1. OFETs processed using halogenated solvents

Over the past few decades, numerous OSCs that exhibit superior performance based on high mobility have been developed.39–48 Most of these semiconductors were prepared by processing them using a solvent containing a halogen atom, especially chlorine, with chloroform and chlorobenzene being prime examples of such a solvent, as shown in Fig. 1. These semiconductors showed efficient charge transport ability and high-efficiency electron mobility due to their high solubility in the halogenated solvent and resulting smooth formation of interfaces during the fabrication procedure. Miao and co-workers reported fabulous results, specifically an electron mobility as high as $2 7 . 8 \ \mathrm { c m } ^ { 2 } \ \mathrm { V } ^ { - 1 } \ \mathrm { s } ^ { - 1 }$ under vacuum measuring conditions, for an n-type OFET made of an OSC containing the halogenated tetraazapentacene 4ClTAP (structure shown in Fig. 2) that was processed using methylene chloride and acetone as co-solvents.47 Our group modified the side chains of diketopyrrolopyrrole (DPP)-based polymer semiconductors to improve their charge mobility levels, and achieved a high hole mobility of over $1 0 \ \mathrm { c m } ^ { 2 } \ \mathrm { V } ^ { - 1 } \ \mathrm { s } ^ { - 1 }$ .40 Anthopoulos and co-authors reported an OSC consisting of a blend of the small-molecule $\mathrm { C } _ { 8 }$ -BTBT and the polymer $\mathrm { C _ { 1 6 } I D T }$ -BT (structures shown in Fig. 2) to take advantage of the high charge carrier mobility of the small molecule and superior convenience of the polymer for solution processing.49 Bao and co-workers devised a novel fabrication method called off-center spin-coating using a solution containing 1,2-dichlorobenzene $\left( o \mathrm { - D C B } \right)$ .45 When adopting $\mathrm { C _ { 8 } { - } B T B T }$ as the semiconductor material, this OFET device showed an ultra-high hole mobility of up to $4 3 \ \mathrm { \ c m } ^ { 2 } \ \mathrm { V } ^ { - 1 } \ \mathrm { s } ^ { - 1 }$ , attributed to the highly aligned, meta-stable crystal packing structure. The Liu group prepared the semiconducting polymers PDVT-8 and PDVT-10 (structures shown in Fig. 2) using DPP and highly $\pi \mathfrak { r }$ extended thiophene-vinylene-thiophene (TVT) as repeating units.43 These polymers were synthesized by carrying out traditional Stille cross-coupling polymerization with chlorobenzene as the solvent. And their OFET devices were fabricated using $o$ -DCB. The Hasegawa group introduced the concept of antisolvent crystallization to the inkjet printing procedure to utilize the high crystallinity of the small molecule $\mathrm { C } _ { 8 }$ -BTBT.48 A high-quality single crystal of $\mathrm { C } _ { 8 }$ -BTBT was realized by adopting $o$ -DCB and DMF as the dissolving solvent and antisolvent, respectively, and a high hole mobility of $1 6 . 4 ~ \mathrm { c m } ^ { 2 } \mathrm { \bf V } ^ { - 1 } \mathrm { \bf \Phi } \mathrm { s } ^ { - 1 }$ was achieved. Ong and co-workers reported an approach involving the development of a DPP-DTT-based polymer (structure shown in Fig. 2) with a very high molecular weight, of over $1 1 0 . 0 \mathrm { \ k D a } . ^ { \mathrm { ~ \scriptsize ~ 4 ~ } }$ 4 This approach aimed to improve the charge transport by providing improved intergrain connectivity, and indeed eventually enabled a hole mobility of $1 0 ~ \mathrm { c m } ^ { 2 } \mathrm { \bf V } ^ { - 1 } { \mathrm { \bf \Phi } } \mathrm { s } ^ { - 1 } ,$ . To date, only chlorinated solvents like $o { \mathrm { - D C B } }$ and 1,2,4-trichlorobenzene (TCB) have been found to be effective at dissolving polymers with high molecular weights, which is unfortunate since these solvents display adverse effects. Noh and co-workers showed p-type OFETs with a hole mobility of up to $1 4 . 4 ~ \mathrm { c m } ^ { 2 } \mathrm { V } ^ { - 1 } ~ \mathrm { s } ^ { - 1 }$ and n-type OFETs with an electron mobility of $7 . 0 \thinspace \mathrm { c m } ^ { 2 } \thinspace \mathrm { V } ^ { - 1 } \thinspace \mathrm { s } ^ { - 1 }$ by carrying out a solution processing using TCB as the solvent (as shown in Table 2).41,50

![](images/ea96a4868ec4a38f7914c8f87429f533e1047e0831ab67a37afbc394a2fc1acb.jpg)  
Fig. 1 Structures of common chlorinated solvents.

![](images/355695cebe71571d403eccb645f90d2b6d46e7a79edab014883c5ee7d51f84b4.jpg)  
Fig. 2 Molecular structures of OSCs processed using halogenated solvents.

The reported high field-effect mobility in OFETs values are comparable to or exceed those of amorphous silicon and inorganic-based thin-film transistors. However, it should be noted that some of these reported values may be overestimated. The calculation of field-effect mobility in OFETs typically assumes an ideal OFET with Ohmic contacts (i.e. contact resistance value equal to $_ { 0 } \Omega$ ). However, most OFETs prepared in reality have contact resistance values higher than $_ { 0 } \Omega$ , which is mainly induced by the energy difference between the source/ drain electrode and OSCs and known as the Schottky barrier.51 In such cases, the resistance value in OFETs can be expressed as the sum of the contact and channel resistance values. Therefore, the mobility may be underestimated if the channel resistance is more dependent than the contact resistance, or overestimated if the contact resistance is more dependent than the channel resistance.52 Thus, if contact engineering processes are not performed during device manufacturing (it means that most OFETs show the Schottky junction), the field effect mobility is overestimated by the contact resistance (the kink with Odrain current with gate voltage, and mobility values associated with it).53 It is true that these overestimated mobility values are prevalent in the OFET literature, but it is also true that such reported literature that applied halogenated solvents produced excellent morphological structures in the production of OSC thin films.

Table 2 High-performance OFETs processed using halogenated solvents   

<table><tr><td rowspan="2">Solvents</td><td rowspan="2">Organic semiconductor</td><td colspan="2">HMax (cm2 V-1 s-1)</td><td rowspan="2">On/off ratio</td><td rowspan="2">Mn/Mw (kDa)</td><td rowspan="2">Ref.</td></tr><tr><td>Hole</td><td>Electron</td></tr><tr><td> Methylene chloride/acetone</td><td>4Cl-TAP</td><td></td><td>27.8c</td><td></td><td></td><td>47</td></tr><tr><td>Chloroform</td><td>P-29-DPPDBTE</td><td>10.54a</td><td></td><td>&gt;106</td><td>33.3/60.7</td><td>40</td></tr><tr><td></td><td>P-29-DPPDTSE</td><td>12.04a</td><td></td><td>&gt;106</td><td>35.8/58.0</td><td></td></tr><tr><td>Chlorobenzene</td><td>29DPP-SVS</td><td>13.9a</td><td></td><td>&gt;105</td><td>34.1/58.3</td><td>46</td></tr><tr><td></td><td>30DPP-SVS</td><td>10.3a</td><td></td><td>&gt;106</td><td>38.5/60.0</td><td></td></tr><tr><td></td><td>Cg-BTBT/C1,IDT-BT (Blended)</td><td>13.0a</td><td></td><td>-</td><td></td><td>49</td></tr><tr><td>1,2-Dichlorobenzene</td><td>Cg-BTBT</td><td>43ab</td><td></td><td></td><td></td><td>45</td></tr><tr><td></td><td>PDVT-8</td><td>4.5a</td><td></td><td>&gt;105</td><td>70/180</td><td>43</td></tr><tr><td></td><td>PDVT-10</td><td>8.2a</td><td></td><td>&gt;105</td><td>73.5/183</td><td></td></tr><tr><td></td><td>Cg-BTBT</td><td>16.4d</td><td></td><td></td><td></td><td>48</td></tr><tr><td></td><td>DPP-DTT-1</td><td>10.5a</td><td></td><td>&gt;106</td><td>110.0/501.0</td><td>44</td></tr><tr><td>1,2,4-Trichlorobenzene</td><td>PDPP-CNTVT</td><td></td><td>7.0a</td><td></td><td>125.2/</td><td>41</td></tr><tr><td></td><td>PTIIG-Np</td><td>14.4a</td><td></td><td>-</td><td>21.0/102.2</td><td>50</td></tr></table>

a Deposition process: spin coating. b Off-centre spin-coating. c Dip-coating. d Inkjet printing.

# 2.2. OFETs processed using aromatic solvents

In an attempt to develop high-performance OSCs processed using a benign solvent, various research groups have reported interesting experimental results using non-halogen solvents (Fig. 3). All of these non-halogen solvents, however, are aromatic solvents, which are also toxic. In this chapter, we review OFETs processed using these aromatic solvents not substituted with halogens. Our group reported a few strategies for developing high-performance OFET devices with solution processing using a tetralin. By deploying polymers incorporating DPP and thieno– vinylene–selenophene (TVS)/selenophene–vinylene–selenophene (SVS)/bithienothiophene (BTT)/thienothiophene (TT), and various derivatives of these compounds, all of which display high planarity and rigidity, high-performance OSC devices displaying hole mobilities of over $6 . 0 \ \mathrm { c m } ^ { 2 } \ \mathrm { V } ^ { - 1 } \ \mathrm { s } ^ { - 1 }$ were realized.54–57 Bao and co-workers introduced a method enabling a polymer to be processed in tetralin or $p$ -xylene.58 To enhance the solubility of the polymer, they incorporated a branched non-conjugated flexible linker, namely $\mathrm { C } _ { 5 } \mathrm { D E }$ , into the conjugated DPP polymer.

The resulting polymer was found to be 70-fold more soluble in 2-MeTHF (2-methyltetrahydrofuran) than was DPPTVT, which does not include this linker group.58 Also, the Bao group reported using a mixed solvent consisting of tetralin and $p$ -xylene for controlling the morphology of solution-processed polymer OFETs.59 Torrent and co-workers used the nonchlorinated solvent tetralin to deposit organic semiconducting layers for p-type OFETs.60 And they suggested that blending polystyrene (PS) with OSCs facilitated their processability in thin film formation. Also, inserting insulating polymers here was shown to enhance the crystallinity and homogeneous morphology. Yang and co-workers developed high-performance furancontaining conjugated polymers (PTDPPTT-Si, PFDPPTT-Si as shown in Fig. 4) for less toxic solution processing using nonchlorinated solvents such as toluene and xylene.61 Kim, Vaccaro and co-workers investigated the ability of binary solvent systems based on green additives to form pre-aggregated solutions and solution-processed organic semiconductor films for OFETs, with the aim of minimizing the use of toxic solvents.62 Li and coworkers synthesized novel p-type DPP-based semiconducting polymers with very high molecular weights $\left( M _ { \mathrm { n } } \ \approx \ 1 3 8 \ \mathrm { k D a } \right)$ . Notably, OFET polymers showed hole mobility levels as high as $1 2 . 5 \ \mathrm { c m } ^ { 2 } \ \mathrm { V } ^ { - 1 } \ \mathrm { s } ^ { - 1 }$ when processed from toluene with a DPE solution.63,64 Naito et al. studied the effect of using aromatics solvents such as toluene, xylene and mesitylene on the spincoating fabrication of $\mathrm { C } _ { 8 }$ -BTBT films.65 Qiu et al. reported azaisoindigo-based polymers with a siloxane side chain for OFETs processable with toluene.66 Here, use of a linear hybrid side chain was shown to improve the solubility of the OSCs.66 There are also a few cases reported on using fluorinated planar conjugated polymers for flexible OFETs and treatment with aromatic solvents. Here, fluorinating the backbone improved the charge transport and charge carrier mobility of the OSC (Table 3).66,67

![](images/112467927c082bc50960ce2391c04b320b7a3060fa972ad35afdd718d6832e34.jpg)  
Fig. 3 Structures of common aromatic solvents.

![](images/8b4f3f05821ee5b67a129793dcb3f3c02d3cbeaf1750828cb45d17333bb74d64.jpg)  
Fig. 4 Molecular structures of OSCs processed using aromatic solvents.

Table 3 High-performance OFETs processed using aromatic solvents   

<table><tr><td rowspan="2">Solvents</td><td rowspan="2">Organic semiconductor</td><td colspan="2">HMax (cm2 V-1 s-1)</td><td rowspan="2">On/off ratio</td><td rowspan="2">Mn/Mw (kDa)</td><td rowspan="2">Ref.</td></tr><tr><td>Hole</td><td>Electron</td></tr><tr><td>Tetralin</td><td>PDPP-TVS-C29</td><td>8.2a</td><td></td><td></td><td>74.5/100.4</td><td>54</td></tr><tr><td></td><td>DPP-10C,DE</td><td>2.76b</td><td></td><td>&gt;105</td><td>44.1/101.9</td><td>58</td></tr><tr><td></td><td></td><td>0.41a</td><td></td><td></td><td></td><td></td></tr><tr><td></td><td></td><td>0.52</td><td></td><td></td><td></td><td></td></tr><tr><td></td><td>PDPP-BTT(1)-SVS(9)</td><td>6.05a</td><td></td><td>3 x 104</td><td>66.4/100.0</td><td>55</td></tr><tr><td></td><td>PDPP-TT(1)-SVS(9)</td><td>6.2a</td><td></td><td>105</td><td>40.6/55.6</td><td>56</td></tr><tr><td></td><td>PDBTZ</td><td></td><td>0.30b</td><td>105</td><td>64/230.4</td><td>68</td></tr><tr><td></td><td>PTDPPTFT4</td><td>3.94b</td><td></td><td>106</td><td></td><td>59</td></tr><tr><td></td><td></td><td>2.53a</td><td></td><td>106</td><td></td><td></td></tr><tr><td></td><td>PDPP-TT(1)-SVS(9) + PS (1 : 2 volume ratio)</td><td>0.31b</td><td></td><td>1.1  10</td><td>-</td><td>60</td></tr><tr><td>Toluene</td><td>PDPPBTTSVS</td><td>0.3ad</td><td></td><td>105</td><td></td><td>57</td></tr><tr><td></td><td>PTDPPTT-Si</td><td>1.82b</td><td></td><td>&gt;105</td><td>55.4/</td><td>61</td></tr><tr><td></td><td>PFDPPTT-Si</td><td>1.87b</td><td></td><td>&gt;105</td><td>47.2/-</td><td></td></tr><tr><td></td><td>PIDTBT</td><td>0.2a</td><td></td><td>3.2  102</td><td>21.4/49.2</td><td>16</td></tr><tr><td></td><td>PDPPTBT</td><td></td><td>0.41a</td><td>7.8  103</td><td>81.6/146.8</td><td></td></tr><tr><td></td><td>TIPS-pentacene</td><td>2.61b</td><td></td><td>1.67  107</td><td></td><td>62</td></tr><tr><td></td><td>PDPPTT-2T</td><td>2.07a</td><td></td><td>8  106</td><td>106.7/205.9</td><td>63</td></tr><tr><td></td><td>PDPPMT-2T</td><td>5.87a (w/DPE)</td><td></td><td>2 x 105</td><td></td><td></td></tr><tr><td></td><td></td><td>4.87a 12.5&quot; (w/DPE)</td><td></td><td>9 x 105</td><td>138.8/229.4</td><td></td></tr><tr><td></td><td>Cg-BTBT</td><td>4.9a</td><td></td><td>7.X 104 10</td><td></td><td></td></tr><tr><td></td><td>PDPP2TPCL</td><td>0.81 (w/DPE)</td><td></td><td>7 x 104</td><td>72.8/239.9</td><td>65 64</td></tr><tr><td></td><td>PAIIDBFT-Si</td><td>3.40a</td><td></td><td>102-3</td><td>68.6/185.2</td><td>66</td></tr><tr><td></td><td>PDPP2DT-F2T2</td><td>0.518a</td><td>0.229a</td><td>106</td><td>71.0/137.0</td><td>67</td></tr><tr><td>Xylene</td><td>DPP-10C,DE</td><td>1.69b</td><td></td><td>&gt;105</td><td>44.1/101.9</td><td>58</td></tr><tr><td></td><td>PTDPPTFT4</td><td></td><td></td><td>3 x 106</td><td></td><td></td></tr><tr><td></td><td></td><td>2.1a</td><td>0.18a</td><td>105</td><td>23.6/192.0</td><td>69</td></tr><tr><td></td><td>PDBTz</td><td>0.18a</td><td>0.31a</td><td></td><td>64.0/230.4</td><td>68</td></tr><tr><td></td><td>PDPP2DT-F2T2</td><td>0.31a</td><td>0.343a</td><td>106 105</td><td>64.0/230.4</td><td></td></tr><tr><td>Mesitylene</td><td></td><td>0.805a</td><td></td><td>&gt;105</td><td>71.0/137.0</td><td>67</td></tr><tr><td></td><td>DPP-10C,DE</td><td>2.03b</td><td></td><td></td><td>44.1/101.9</td><td>58</td></tr><tr><td></td><td>Cg-BTBT</td><td>6.3a</td><td></td><td>107</td><td></td><td>65</td></tr><tr><td>Trimethylbenzene</td><td>PDPP2DT-F2T2</td><td>1.28a</td><td>0.39a</td><td>106</td><td>71.0/137.0</td><td>67</td></tr></table>

a Deposition process: spin coating. b Solution shearing. c Inkjet printing. $^ { d } \mathbf { M D D }$ (meniscus dragging deposition).

# 2.3. OFETs processed using non-halogenated, non-aromatic solvents

To address eco-friendly processing of OSCs for OFETs, several groups have reported results of experiments using nonhalogenated, non-aromatic solvents (Table 4) such as tetrahydrofuran (THF), 2-methyl tetrahydrofuran (2-MeTHF), and cyclopentylmethyl ether (CPME), although even these solvents are not completely free of toxicity issues (Fig. 5). THF is a colorless highly volatile liquid. The molecule is an ether $\left( \mathbf { R } { - } \mathbf { O } { - } \mathbf { R } ^ { \prime } \right)$ having a pentagonal ring structure with four carbon atoms and one oxygen atom. It has a strong chemical polarity, and hence is used as a solvent for a wide range of solutes; it also mixes well with water and with organic solvents, and hence is sometimes mixed with other solvents with low reactivity as well as used alone, to increase the overall solvent properties. It has excellent solubility compared to the solvents previously mentioned, and various reports related to processing with THF have been presented. 2-MeTHF has a polarity similar to that of THF, so it can be chosen for dissolving almost any high-molecular-weight polymer material.58,70,71 Vaccaro and co-workers developed an OFET device with a relatively low charge mobility of $0 . 0 1 \ \mathrm { c m } ^ { \ 2 } \textbf { V } ^ { - 1 } \textbf { S } ^ { - 1 }$ based on a material consisting of P3HT and processed using cyclopentylmethyl ether (CPME) as a solvent.72,73 The Cao group reported the results of manufacturing polymer light-emitting diode and OFET devices using $d$ -limonene, which is a non-chlorinated nonaromatic solvent.74 In particular, the organic semiconductor FBT-Th4(1,4) (structure shown in Fig. 6) was found to be equally or even more soluble in $d$ -limonene than in $o$ -DCB, suggesting the possibility of $d$ -limonene serving as a new and effective ecofriendly solvent. Ding and co-workers succeeded in developing an OFET showing compliant hole mobility of $2 . 4 \thinspace \mathrm { c m } ^ { 2 } \thinspace \mathrm { V } ^ { - 1 } \thinspace \mathrm { s } ^ { - 1 }$ as a result of processing using the universal organic solvent acetone.75 Meanwhile, the Qiu group designed molecules with high solubility in diethyl ether and in $n$ -hexane by introducing side chain substituents, and achieved mobility levels of $1 . 5 \ : \mathrm { c m } ^ { 2 } \ : \mathrm { V } ^ { - 1 } \ : \mathrm { s } ^ { - 1 }$ and even higher.66

# 2.4. OFETs processed using green solvents

Here, several OSCs processed with green solvents not exhibiting any of the toxicity of the above-mentioned harmful solvents are reviewed (Fig. 7 and 8). These green solvents were classified, based on chemical properties, as water and alcohols, ethers and ketones, and esters (Fig. 7). First, Xiao and co-workers developed water-soluble P3TEGT by introducing ethylene glycol as a hydrophilic flanking group into polythiophene, a classical p-type semiconductor (Fig. 8).82 An OFET device consisting of P3TEGT processed with water was produced, but showed inferior electrical performance. Kim and co-workers also reported the development of aqueous processing for an environmentally benign fabrication of OFETs and organic photovoltaics (OPVs)

Table 4 High-performance OFETs processed using non-halogenated, non-aromatic solvents   

<table><tr><td></td><td></td><td colspan="2">HMax (cm2 V~1 s-1)</td><td></td><td></td><td></td></tr><tr><td>Solvents</td><td>Organic semiconductor</td><td>Hole</td><td>Electron</td><td>On/off ratio</td><td>Mn/Mw (kDa)</td><td>Ref.</td></tr><tr><td>THF</td><td>PDPP-TVS-C24</td><td>3.0a</td><td></td><td></td><td>91.0/146.2</td><td>54</td></tr><tr><td></td><td>PTDPPTT-Si</td><td>0.97b</td><td></td><td>&gt;106</td><td>55.4/</td><td>61</td></tr><tr><td></td><td>PFDPPTT-Si</td><td>1.33b</td><td></td><td>&gt;106</td><td>47.2/</td><td></td></tr><tr><td></td><td>Lin-CZ-T</td><td>1.5  10-1,a</td><td></td><td>106-7</td><td></td><td>76</td></tr><tr><td></td><td>PTHOTD-N</td><td>7 x10-3,a</td><td></td><td>4.4  103</td><td>-</td><td></td></tr><tr><td></td><td></td><td>1.01a</td><td></td><td>4.43  107</td><td></td><td></td></tr><tr><td></td><td>N-CS2DPP-OD-TEG</td><td>3a</td><td></td><td>104</td><td>67.3/314.0</td><td>78</td></tr><tr><td>2-MeTHF</td><td>PAIIDBFT-Si</td><td>3.11a</td><td></td><td></td><td>68.6/185.2</td><td>66</td></tr><tr><td></td><td>LGC-D118</td><td>2.60a</td><td></td><td>0.82  0.49</td><td></td><td>79</td></tr><tr><td></td><td>DPP-10C,DE</td><td>1.02b</td><td></td><td>&gt;106</td><td>44.1/101.9</td><td>58</td></tr><tr><td></td><td>[3-7]</td><td>4.15c</td><td></td><td>106-7</td><td>33.0/86.7</td><td>70</td></tr><tr><td></td><td>[0-10]</td><td></td><td>0.64c</td><td>103-4</td><td>41.1/111.7</td><td></td></tr><tr><td></td><td>EH4P-Th</td><td>1.76a</td><td></td><td>&gt;102</td><td>|74.6</td><td>71</td></tr><tr><td></td><td>EH4P-Se</td><td>2.64a</td><td></td><td>&gt;103</td><td>/60.5</td><td></td></tr><tr><td></td><td>EH4P-TT</td><td>4.72a</td><td></td><td>&gt;103</td><td>/44.7</td><td></td></tr><tr><td></td><td>EH4P-BT</td><td>3.46a</td><td></td><td>&gt;104</td><td>/58.8</td><td></td></tr><tr><td></td><td>IDTT-IDD-N</td><td>0.81a</td><td></td><td>1.09  106</td><td></td><td>75</td></tr><tr><td>CPME</td><td>P3HT</td><td>0.01b</td><td></td><td>1.80  103</td><td>-</td><td>73</td></tr><tr><td>d-Limonene</td><td>FBT-Th4(1,4)</td><td>1.06a</td><td></td><td>106</td><td></td><td>74.</td></tr><tr><td>IAcepropyl alcohol!</td><td>XDTT-D-N</td><td></td><td>7 5 x 10-5,a</td><td></td><td></td><td></td></tr><tr><td></td><td></td><td>2.40a</td><td></td><td>7.95  106</td><td></td><td></td></tr><tr><td>Diethyl ether</td><td>PAIIDBFT-Si</td><td>1.72a</td><td></td><td>102-3</td><td>68.6/185.2</td><td>66</td></tr><tr><td>n-Hexane</td><td>PDPPF-DFT</td><td>0.26a</td><td>0.12a</td><td>103-4</td><td>20.3/60.1</td><td>81</td></tr><tr><td></td><td>PAIIDBFT-Si</td><td>1.83a</td><td></td><td>102-3</td><td>68.6/185.2</td><td>66</td></tr><tr><td>2-Ethylhexyl lactate</td><td>TIPS-pentacene</td><td>1.8b</td><td></td><td>2.8  107</td><td></td><td>73</td></tr></table>

a Deposition process: spin coating. b Solution shearing. c Drop casting.

![](images/edd8b33114f6e044b57b71b7fc73c922f22cec914a5920b09f0b6b2ddc37d3ac.jpg)  
Fig. 5 Structures of non-halogenated, non-aromatic solvents.

using water and ethanol. Specifically, in a mixed solvent consisting of $7 5 ~ \mathrm { v o l \% }$ ethanol and $2 5 ~ \mathrm { v o l \% }$ water, the solubility of PPDT2FBT-A, a channel material for OFETs, improved by up to 20 times, and the solubility of $\mathrm { P C } _ { 6 1 } \mathrm { B O } _ { 1 2 }$ , a photoactive material for OPVs, improved by up to 120 times compared to $1 0 0 ~ \mathrm { v o l \% }$ ethanol (structure as shown in Fig. 8).83,84 Chung and co-workers proposed a universal colloid technique, specifically one that can be reliably used to prepare water-based OSCs from seemingly all high-performance types of polymer materials. They used 18 kinds of surfactants in well-known polymer materials such as P3HT, PBTTT, PNDI2OD-T2, PNDI-TVT, PIID-SVS, PDPP-SVS and PDPP-CN-TVT (structures shown in Fig. 8) to prepare aqueous colloids for the purpose of reducing the usage of toxic solvents.85 Also, the Reynolds group reported a new method involving introducing a side chain that can be cleaved step-wise in several locations in order to realize a semiconductor that can be processed in aqueous solutions.86 In detail, the initial polymer synthesized in an organic solvent was hydrolyzed to form a water-soluble form, which formed a thin film in an aqueous solution; the formed thin film was irradiated with ultraviolet light to detach the flanking group, and finally became solvent resistant. Our group has succeeded in implementing an OFET device with a mobility of $1 ~ \mathrm { c m } ^ { 2 } ~ \mathrm { V } ^ { - 1 } ~ \mathrm { s } ^ { - 1 }$ or higher in an environmentally friendly and desirable method of dispersing polymer materials in alcohol solvents without completely dissolving them using noxious solvent.87 Vaccaro and co-workers employed green solvents such as $t$ -amyl methyl ether (TAME), anisole, isopropyl acetate, isobutyl acetate, and dimethyl carbonate (DMC)

![](images/49d271b9b5c6b31ed3fc28210deb653be5586c44d889c19abd36accd8bb46488.jpg)  
Fig. 6 Molecular structures of OSCs processed using non-halogenated, non-aromatic solvents.

to fabricate TIPS-pentacene- or $\mathrm { C } _ { 8 }$ -BTBT-based devices.73 These devices even showed better performances than did those prepared using chlorinated solvents. Results using $o \cdot$ methylanisole $\mathbf { \left( { { O - M A } } \right) }$ , which is also considered to be a safe solvent, have also been reported.58,88 In particular, Gagne and co-workers improved the solubility in these solvents by introducing a side chain group containing naturally derived galactose into a polymer and reported a device with a hole mobility of as high as $1 . 7 2 \ \mathrm { c m } ^ { 2 } \ \mathrm { V } ^ { - 1 } \ \mathrm { s } ^ { - 1 }$ (Table 5).88

![](images/ade606200f56384a28e8584a2867883482366b15753737ce5452daf278cfe08e.jpg)  
Fig. 7 Structures of reported green solvents for environmentally benign processing.

# 3. Strategies for dissolving organic semiconductors in green solvents

# 3.1. Designs of organic semiconductors amenable to environmentally friendly processing
