Repository: wzfeng768/RAGPhoto

# RAGPhoto: Agentic RAG for Organic Photovoltaic Literature QA

RAGPhoto is an agentic retrieval-augmented generation framework for traceable question answering over the organic photovoltaic (OPV) literature. It couples a **Milvus vector store** (64,343 section-aware chunks from 1,738 publications) with a **Neo4j domain knowledge graph** (76,520 entities, 363,948 relations) through **reflective multi-turn orchestration**, and serves answers with full source attribution via a Streamlit web interface.

Evaluated on a 1,511-question benchmark across six LLM backends, RAGPhoto raises answer correctness from 0.33--0.46 (bare LLM) to 0.92--0.95, with weaker models gaining the most (model equalizer effect).

---

## Project Structure

```
Data_Agentic_RAG/
├── data_pipeline/                # Data processing pipeline
│   ├── core/                     # Document loader, text splitter, vector/KG managers
│   ├── config/
│   │   ├── docker-compose.yml    # Milvus + Neo4j service definitions
│   │   ├── requirements.txt
│   │   └── milvus_data/          # Persisted database files (~2.5 GB)
│   ├── run_pipeline.py           # Serial pipeline
│   └── run_pipeline_parallel.py  # Parallel pipeline
│
├── agentic_rag/                  # Agentic RAG runtime
│   ├── core/                     # Agent orchestrator, reflection engine, RAG components
│   ├── tools/                    # Extensible tool system (web search, etc.)
│   ├── ui/
│   │   └── app_optics.py         # Streamlit frontend
│   ├── config/
│   │   └── env_example.txt       # Environment variable template
│   ├── run_agentic.py            # CLI entry point
│   ├── run_optics_ui.sh          # Streamlit launcher script
│   └── requirements.txt
│
├── evaluation/                   # Evaluation scripts and benchmark tools
└── verify_databases.py           # Database health check utility
```

---

## Knowledge Substrate

| Component | Metric | Value |
|-----------|--------|-------|
| Source corpus | Publications | 1,738 |
| | Document units | 1,575 |
| | Publication years | 2000--2024 |
| Vector database (Milvus) | Total chunks | 64,343 |
| | Embedding dimensions | 1,536 |
| | Total characters | ~55.8M |
| | Mean chunk size | 927 chars |
| Knowledge graph (Neo4j) | Entity nodes | 76,520 |
| | Relation edges | 363,948 |
| | Entity types | 5 (Material, Device, Property, Method, Characterization) |
| | Relation types | 8+ (ENHANCES, AFFECTS, COMPOSED_OF, etc.) |

---

## Prerequisites

- **Python** 3.10+
- **Docker** and **Docker Compose** v2
- An **OpenAI-compatible API key** (for embeddings and LLM generation)

---

### 1. Clone the repository

```bash
git clone <repository-url>
cd Data_Agentic_RAG
```

### 3. Start database services

The project uses Docker Compose to run Milvus (vector DB), Neo4j (knowledge graph), etcd, and MinIO. Pre-built database files are included under `data_pipeline/config/milvus_data/`.

```bash
cd data_pipeline/config
docker compose up -d
```

Verify the containers are running:

```bash
docker ps --filter "name=test-"
```

You should see four containers: `test-milvus-standalone`, `test-milvus-etcd`, `test-milvus-minio`, and `test-neo4j`.

| Service | Host Port | Description |
|---------|-----------|-------------|
| Milvus gRPC | `localhost:19531` | Vector database |
| Neo4j Bolt | `localhost:7688` | Knowledge graph |
| Neo4j Browser | `http://localhost:7475` | Graph visualization (user: `neo4j`, password: `testpassword`) |

Return to the project root:

```bash
cd ../..
```

### 4. Configure environment variables

```bash
cd agentic_rag
cp config/env_example.txt .env
```

Edit `.env` and set your API keys:

```bash

# Required
OPENAI_API_KEY=your_api_key_here
OPENAI_BASE_URL=https://api.openai.com/v1   # or any OpenAI-compatible endpoint

# Optional -- for reranking (improves retrieval quality)
RERANKER_API_KEY=your_reranker_key
RERANKER_BASE_URL=https://your-reranker-endpoint/v1
```

All other settings (model names, database ports, retrieval parameters) have working defaults. See `agentic_rag/config/env_example.txt` for the full list.

### 5. (Optional) Verify database health

From the project root:

```bash
python verify_databases.py
```

This checks connectivity to both Milvus and Neo4j and reports entity/vector counts.

### 6. Launch the Streamlit frontend

```bash
cd agentic_rag
./run_optics_ui.sh
```

The script checks that Docker services are running, installs any missing Python packages, and starts Streamlit. Open your browser at:

```
http://localhost:8503
```

You can also launch Streamlit directly:

```bash
cd agentic_rag
streamlit run ui/app_optics.py --server.port 8503
```

---

高质量 Markdown 文件集合
========================

本文件夹包含从 top_quality_md_paths.txt 中筛选出的高质量 markdown 文件。

统计信息：
- 文件总数: 329 个
- 总大小: 21MB
- 来源: RAGPhoto/MDs 目录
- 创建时间: 2026年1月7日

目录结构：
保持了原始的目录结构，每个文件都在其对应的子目录/auto/下。

File: photorag_QA/MD/s10118-017-1898-5/auto/s10118-017-1898-5.md (part 1 of 2)
# Review

# Morphology Optimization in Ternary Organic Solar Cells\*

Lin Zhang and Wei Ma\*\* State Key Laboratory for Mechanical Behavior of Materials, Xi’an Jiaotong University, Xi’an 710049, China

Abstract Ternary organic solar cells have drawn great attention because the highest power conversion efficiencies have reached ${ \sim } 1 2 \%$ , showing a promising prospect for the future applications. However, most reported ternary solar cells focus on the increase of light absorption and the optimization of energy alignment, but ignore the importance of morphology. Herein, we summarize the morphology optimization on the ternary blends with different structural aspects, such as controlling crystallinity, crystal orientation, domain size, and domain purity. Furthermore, the fundamental mechanism of ternary solar cells which is related to the morphology has been described. The efforts here will provide a guiding role for the morphology optimization on the ternary solar cells in the future.

Keywords Ternary organic solar cells; Morphology; Crystallization; Phase separation

# INTRODUCTION

Harvesting and using clean energy is one of the important projects for scientific research. The solar cell is a clean energy technology that transforms the solar energy into electricity. It is of great significance to alleviate the current energy crisis and environmental pollution. At present, novel photovoltaic technologies, including inorganic thin film solar cells (such as polycrystalline silicon solar cells, monocrystalline silicon solar cells, cadmium telluride solar cells, dye-sensitized solar cells) and organic solar cells have attracted much attention worldwide[1−4]. The organic solar cells can be categorized as polymer solar cells and small-molecule solar cells based on their molecular weight. Currently, several inorganic semiconductor solar cells have been initially commercialized, but the wide applications for these solar cells are limited because of their high cost, high energy consumption and complex manufacturing process. In particular, organic solar cells with bulk-heterojunction (BHJ) are prepared by blending organic materials with fullerene derivatives in a proper proportion[5−7]. BHJ has drawn significant attention in the past decades due to their light weight, low-temperature solution-processing, good mechanical flexibility, and large area manufacturing[7−18].

The working principle and device structure of organic solar cells with BHJ are shown in Fig. 1. The active layer containing donor material and acceptor material absorbs photons from sunlight and generates excitons. When the exciton binding energy is less than the energy level difference of electron donor and acceptor, the exciton separates into hole and electron at the interface between donors and acceptors. Then, the hole transmits to anode along the donor domains, and the electron transmits to cathode along the acceptor domains. Finally, holes are collected by anode and electrons are collected by cathode, resulting in the generation of photocurrent and photo-voltage.

Due to the intrinsic narrow absorption window of organic conjugated polymers, the power conversion efficiency (PCE) of organic solar cells is much lower than its inorganic counterpart. However, polymers with different bandgaps and absorption ranges can be coupled to enlarge the absorption window. The concept of tandem solar cell is a successful example, in which two or more sub-cells are linked either in series or parallel to absorb photons in different ranges of solar spectrum[19−21]. The individual sub-cells work separately in a single BHJ cell configuration. However, tandem design has the major drawback of fabrication complexities. Ternary blend BHJ solar cells (Fig. 1c) are made from the blends of two donors (D) and one acceptor (A) or two acceptors and one donor in order to enlarge the absorption window. As the fundamental device configuration of ternary blend, BHJ is identical to the binary solar cell with the simple fabrication process.

![](images/2da332a0cf7dc65d567bf0c9123f8595bdaa0c26b76fef8601a36ebbeabe6425.jpg)  
Fig. 1 (a) Working mechanism; (b) Binary device structure and (c) ternary device structure of organic solar cells

The prerequisite of improving photocurrent by using the ternary components strategy is to keep the efficient charge separation and transport properties of single layer devices. Recently, a very interesting result reports that the added third component not only maintains the efficient optoelectronic process, but also improves the efficiency of initial binary blend via optimizing the morphology. That is due to the fact that the third component induces the crystallinity of polymer, tune the crystal orientation and optimize the phase separation (domain size and domain purity).

In order to achieve high PCE, the morphology of active layer is required to possess special properties. Firstly, the phase separation size between donor and acceptor domain should be confined because the exciton diffusion length is usually only about $1 0 \mathrm { n m }$ . If the phase separation size is too large, the exciton will recombine before diffusion and have no effect on photocurrent. Small phase separation offers sufficient $\mathrm { D } / \mathrm { A }$ interfaces for the exciton dissociation. Secondly, the formation of bicontinuous interpenetrating network structure provides efficient transmission channels for holes and electrons, which in turn increase the charge transfer efficiency[22−26]. The ideal morphology of active layer for BHJ organic solar cells consists of an interpenetrating network structure ${ \approx } 1 0 ~ \mathrm { n m }$ lateral dimensions) of electron donor and acceptor materials. It exhibits large interfacial area where excitons generated by photons can split into holes and electrons that are subsequently transported to electrodes[27, 28]. This scale structure is an essential issue to increase the photovoltaic performance according to the working principle of BHJ organic solar cells. In actual cases, the morphology of BHJ organic solar cell is very complicated. Besides the phase separation size, domain purity is another crucial factor which is critical for the photovoltaic performance. The high domain purity possesses excellent connectivity between donor/acceptor domain and anode/cathode, which exhibits expedite transmission channel and high transfer efficiency for charge carriers. On the contrary, low domain purity resulting in poor connectivity not only hinders the charge transmission but also decreases the transfer efficiency due to the increased recombination rate of charge carriers. Meanwhile, the domain purity is highly related to the crystallization[25, 29, 30].

In general, conjugated donor polymers possess crystallinity with the main chains arranged regularly in a particular direction. The length of the arranged polymer can reach dozens of nanometer in three-dimensional space. Crystallinity is one of important parameters in the morphological research of organic solar cells because highly crystalline polymers present many advantages, such as excellent charge mobility and high domain purity. As a more recent concept in the structure of organic solar cells, crystal orientation has been proved to be an important factor that influences the device performance[30, 31]. A face-on orientation of donor materials is better for charge transport in perpendicular direction to the substrate than edge-on orientation due to the enhanced electronic overlapping of π-π stacking[24, 32].

Hence, the regulating crystallization, crystal orientation, phase separation size and domain purity are of great significance for optimizing the morphology of active layer and improving the device performance[6, 24, 33−37]. In recent years, many efforts have been contributed to the processing methods for the morphology optimization of the active layer. The pristine active layer prepared by spin coating method could not reach the thermodynamic equilibrium state. However, many methods exploited by the pioneers provided useful ways to achieve an optimal morphology, such as choosing an appropriate solvent, thermal annealing, solvent annealing, with solvent additives or a third component, and so on[34, 38−45]. Among them, the morphology optimization by adding a third component into binary blends has not been systematically reported because such a method usually is used to improve the light absorption and alignment of ternary energy level. In this review, we present the morphology optimization by adding a third component into binary system from the morphology point of view. Unfortunately, traditional characterization approaches, such as AFM, SEM, TEM, cannot well characterize the morphology of active layers, especially for the ternary system with an additional component, which is due to the lower contrast of organic materials with similar element composition and electronic cloud density, compared to the inorganic materials. Inspiringly, resonant soft $\mathrm { X }$ -ray scattering (R-SoXS) provides a convenient route to observe enhanced scattering contrast and chemical differentiation by tuning the incident X-ray energy to a desired near-edge resonance, without the need for deuteration. It can overcome the drawbacks, such as low contrast between/among different organic components and the lack of three-dimensional (3D) information. It is an important mean to obtain the phase separation information in the active layer of solar cells, and facilitates to understand the microstructure and to establish the relationship between morphology and photoelectric conversion process. In addition, grazing incidence wide-angle X-ray scattering (GIWAXS) is a refined 2D X-ray diffraction (XRD), which can give the in-plane information and out-of-plane information to provide more detailed and more accurate information of the crystallinity and crystal orientation as compared to the XRD. Therefore, the GIWAXS and R-SoXS measurements develop rapidly in recent years for the characterization of internal morphology. By combining the traditional microtechniques of AFM and TEM, GIWAXS and R-SoXS measurements may afford the useful information for analyzing the morphologies and clarify the relationship between the morphology and device performance.

Many morphological characterizations have been discussed in the organic solar cells, but the crystallization, molecular orientation and phase separation are the notable problems that widely exist in the organic solar cells[23, 27, 28, 46−49]. Therefore, we discuss and summarize the morphology optimization on ternary solar cells by adding a third component.

# MORPHOLOGY OPTIMIZATION BY ADDING A THIRD COMPONENT

# Crystallization

High crystallinity of polymers (Figs. 2a and 2b) is always desired in organic solar cells to improve the charge transfer and photovoltaic performance. Thus, the crystallinity is one of the most important characters in the morphology optimization, which involves the morphology characterization and the crystallinity of donor materials. High crystallinity of donor materials exhibits regular molecular arrangement, which is beneficial for the fast charge transformation. Moreover, high crystallinity facilitates the formation of bicontinuous interpenetrating network structure and can improve the domain purity in most cases.

For conjugated polymers, the crystallinity of them is usually low due to the high molecular weight $( M _ { \mathrm { w } } )$ and dispersity, which is unfavorable to improve PCE of the organic solar cells. The addition of a third component with high crystallinity or as a crystallization nucleating agent into the binary system has been proved to be an effective strategy and shows great potential to improve the crystallization of the donor in organic solar cells. Poly(3-hexylthiophene):[6,6]-phenyl-C61-butyric acid methyl ester $( \mathrm { P 3 H T { : } P C _ { 6 1 } B M } )$ -based organic solar cells were widely studied in the past decades. However, the crystallinity of P3HT is low before thermal annealing. In 2008, a copolymer including thieno-thipphene units (DHPT3 ) was used as a crystallization nucleating agent in the active layer of P3HT: $\mathrm { P C } _ { 6 1 } \mathrm { B M }$ solar cells. The device performance was significantly improved due to the enhanced crystallinity of $\mathrm { P 3 H T ^ { [ 5 0 ] } }$ . Similarly, the incorporation of a low bandgap oligomer, oligo(benzo[1,2,5]thiadiazole-alt- $^ { , 3 , 3 ^ { \prime \prime \prime } }$ -dihexylquaterthiophene) (BT4T) into the $\mathrm { P 3 H T { : } P C _ { 6 1 } B M }$ solar cells was also demonstrated to increase the crystallinity of $\mathrm { P 3 H T ^ { [ 5 1 ] } }$ . In order to improve the crystallization of P3HT, highly crystalline poly(3-butylthiophene) nanowires (P3BT-nws) were incorporated into the P3HT: $\mathrm { P C } _ { 6 1 } \mathrm { B M }$ BHJ solar cell[52]. The addition of P3BT-nws was found to play the role of nucleating agents to induce the crystallization of P3HT molecules and increase the crystallinity of P3HT, which was evidenced by the analysis of XRD, GIXRD, DSC and TEM. As shown in Fig. 2(c), the specimen with $7 \ \mathrm { w t \% }$ P3BT-nws presents a stronger and more remarkable diffraction peak of P3HT than that of the specimen without P3BT-nws, demonstrating the effect of increased crystallinity of P3HT. Thus, the device with $7 \mathrm { w t \% }$ of P3BT-nws exhibited the highest PCE of $4 . 2 \%$ , representing an approximate $40 \%$ increase relative to the reference cell without additives, which proved that the crystallization could increase the hole mobility, resulting in more balanced charge transport. Russell et al.[53] added a narrow bandgap polymer of poly[2,6-(4,4-bis-(2-ethylhexyl)-4Hcyclopenta[ $2 , 1 { - } \mathbf { b } ; 3 { , } 4 { - } \mathbf { b } ^ { \prime } ]$ -dithiophene)-alt-4,7-(2,1,3-enzothiadiazole)] (PCPDTBT) into ${ \mathrm { P } } 3 { \mathrm { H T } } { \mathrm { : P C } } _ { 6 1 } { \mathrm { B M } }$ blends and studied its influence on the morphology of the active layer. It presented that the addition of PCPDTBT increased the crystallinity of P3HT and phase separation of amorphous PCPDTBT and P3HT, and guided the formation of P3HT fibrils, showing a unique multi-length-scale morphology. The blend consisted of a network from bundles of well-defined P3HT fibrils, which imbedded in an amorphous mixture of PCBM, PCPDTBT and P3HT. This multi-length-scale morphology was related to the improved device performance of P3HT:PCPDTBT: $\mathrm { P C } _ { 6 1 } \mathrm { B M }$ and photophysics of the active layer.

![](images/7679d29dbe3ac11d445b090ba04cfc9fd0719423508073c4298e6ce6673aca88.jpg)  
Fig. 2 The diagram of (a) amorphous polymers and (b) high crystallinity polymers; (c) X-ray diffraction patterns of P3HT:P3BT-nw blends at different weight percentages of P3BT-nws (Reprinted from Ref. [52] with permission from The Royal Society of Chemistry); The out-of-plane (d) and in-plane (e) cuts of GIWAXS patterns for the PTB7-Th:pDTS(FBTTH2) $\mathrm { 2 { : } P C _ { 7 1 } B M }$ film at the different ratio of $p \mathrm { - D T S } ( \mathrm { F B T T H } _ { 2 } ) _ { 2 }$ ((010) diffraction peak is enlarged in the inset profile) (Reprinted with permission from Ref. [58]; Copyright (2015) American Chemical Society); (f) Out-of-plane and (g) in-plane GIXRD profiles for $p$ -DTS(FBTTh2)2:P3BT: $\mathrm { P C } _ { 7 1 } \mathrm { B M }$ films at different weight ratios of P3BT (Reprinted with permission from Ref. [62]; Copyright (2015) American Chemical Society); (h) The out-of-plane (solid line) and in-plane (dotted line) line-cut profiles of GIWAXS patterns for the PDBT-T1:SdiPBI-Se:ITIC-Th ternary films with different ITIC-Th contents (Reprinted with permission from Ref. [65]; Copyright (2016) American Chemical Society)

Poly(thieno[3,4-b]-thiophene-co-benzodithiophene) $\mathrm { ( P T B 7 ) ^ { [ 5 4 ] } }$ is a narrow bandgap polymer widely used in organic photovoltaic cells. However, the crystallinity of PTB7 is poor and cannot achieve an optimal morphology in the $\mathrm { P T B 7 : P C _ { 7 1 } B M }$ system. In many cases, the improved photovoltaic performance of $\mathrm { P T B 7 : P C _ { 7 1 } B M }$ BHJ solar cell is related to the increased crystallinity of PTB7. Zhang et al.[55] reported a ternary solar cell based on $\mathrm { P T B 7 : P C _ { 7 1 } B M }$ blends. Poly[2,7-(5,5-bis-(3,7-dimethyloctyl)- $. 5 H$ -dithieno[3,2-b:20,30- d]pyran)-alt-4,7-(5,6-difluoro-2,1,3-benzothiadiazole) (PDTP-DFBT) with a lower bandgap than PTB7 was demonstrated to improve the crystallinity of PTB7, yielding an increased PCE from $8 . 0 8 \%$ to $8 . 6 0 \%$ .

Lu et al.[56] synthesized a polymer of poly(3-oxothieno[3,4-d]isothiazole-1,1-dioxide/benzodithi-ophene) (PID2), with the similar chemical structure as that of PTB7, and incorporated it into the active layer based on $\mathrm { P T B 7 : P C _ { 7 1 } B M }$ blends. It was found that PID2 played the role of template for the formation of fibrous structure in PTB7, and improved the crystallinity of PTB7, so as to increase the charge transport and device performance. In addition, the PID2 was incorporated into PTB7-Th $\mathrm { \cdot P C } _ { 7 1 } \mathrm { B M }$ system which was another important and widely used narrow bandgap material with poor crystallinity. The PCE of $9 . 2 0 \%$ for the ternary system was realized as compared to PCE of $7 . 8 8 \%$ for its binary system[57].

Besides the high crystallinity conjugated polymer, organic small molecule is also chosen to be a third component to improve the photovoltaic performance due to the excellent crystallization of them with uniform chemical structure. Wei’s group and our group[58] designed a ternary organic solar cell system by combining the characteristics of polymers with an poor crystallinity and small molecules with a high crystallinity. As shown in Figs. 2(d) and 2(e), the (010) peak of PTB7-Th at $q \approx 1 . 7 3 \textup { \AA } ^ { - 1 }$ in the out-of-plane was enhanced as the 7,7-(4,4- bis(2-ethylhexyl)- $4 H \cdot$ -silolo[3,2-b:4,5-b′]dithiophene-2,6-diyl)bis(6-fluo-ro-4-( $5 ^ { \prime }$ -hexyl- $[ 2 , 2 ^ { \prime }$ -bithiophen]-5-yl) benzo-[c] [1,2,5]thiadiazole) $( p \mathrm { - D T S } ( \mathrm { F B T T H } _ { 2 } ) _ { 2 }$ ) small molecules were added into PTB7-Th: $\mathrm { \cdot P C } _ { 7 1 } \mathrm { B M }$ blends. It indicated that the incorporation of $p \mathrm { - D T S ( F B T T H _ { 2 } ) _ { 2 } }$ could improve the crystallization of PTB7-Th, due to the formation of organic alloy as described below. Similarly, because the crystallinity of the D-A polymer containing benzo[1,2-b:4,5-b′] dithiophene and thieno[3,4-c]pyrrole-4,6-dione groups (named as PBDTTPD-HT) was insufficient to obtain the interconnecting bicontinuous nanomorphology, a high crystallinity small molecule of BDT-3T-CNCOO was added into PBDTTPD-HT: $\mathrm { P C } _ { 7 1 } \mathrm { B M }$ blends to promote the crystallization of polymer and tune the crystalline domain size by the same group[59]. In addition, it facilitated the formation of interpenetrating network structure for high-efficiency charge generation and transport.

Most small molecules in organic solar cells possess high crystallinity, but their crystallinity is dramatically decreased when blending with fullerene derivative in the BHJ organic solar cells. For instance, the crystallinity of pristine $p { \mathrm { - D T S } } ( \mathrm { F B T T h } _ { 2 } ) _ { 2 }$ is high, but it decreases remarkably when blending with the acceptor materials of $\mathrm { P C } _ { 7 1 } \mathrm { B M }$ . Hence, diiodooctane (DIO) as a solvent additive was widely used in the organic solar cells to solve this problem and improve the donor crystallinity[60, 61]. Unfortunately, DIO causes the device with lower stability because it is a high boiling point solvent and is not easily to be removed from the film. Considering the circumstances, we propose a simple but effective approach to improve crystallization of small molecular donor without the addition of DIO. A high crystalline conjugated polymer P3BT was incorporated into the $p { \mathrm { - D T S } } ( \mathrm { F B T T h } _ { 2 } ) _ { 2 } { \mathrm { : } } \mathrm { P C } _ { 7 1 } \mathrm { B M }$ system[62]. It was revealed that the addition of P3BT increased the crystallinity of $p { \mathrm { - D T S } } ( \mathrm { F B T T h } _ { 2 } ) _ { 2 }$ by the GIXRD (Figs. 2f and $2 \mathrm { g }$ ), and P3BT served as the heterogeneous nucleating agent, which induced the crystallization of $p { \mathrm { - D T S } } ( \mathrm { F B T T h } _ { 2 } ) _ { 2 }$ to form the interconnected nanofibers throughout the whole film, so as to improve the charge carrier mobility. Moreover, Bazan[63] found that the addition of a highmolecular-weight insulating polymers of polystyrene (PS) into $p { \mathrm { - D T S } } ( \mathrm { F B T T h } _ { 2 } ) _ { 2 } { \mathrm { : } } \mathrm { P C } _ { 7 1 } \mathrm { B M }$ blends could also increase the crystallinity of small molecule and promote the formation of nanofibers. It is due to the entanglement of the very long PS chains and the interactions between PS and solvent. The interactions result in a longer retention time of solvent, such to improve the crystallization of $p { \mathrm { - D T S } } ( \mathrm { F B T T h } _ { 2 } ) _ { 2 }$ and facilitate the evolution of respective $p { \mathrm { - D T S } } ( \mathrm { F B T T h } _ { 2 } ) _ { 2 }$ phase and $\mathrm { P C } _ { 7 1 } \mathrm { B M }$ phase. The crystallinity is further improved by the solvent additive of DIO. Polydimethylsiloxane (PDMS) is another widely used insulating polymer. Interestingly, PDMS was added into small molecular solar cells to serve as an additive by Reynolds[64]. The PDMS increased the nucleating density of small molecules as a role of nucleating agent. Therefore, the crystal size decreased, but the crystallinity increased due to the formation of more crystals with smaller grain size.

Increased crystallinity of donor materials by adding a third component often exhibits a better photovoltaic performance with enhanced short-circuit current density $( J _ { \mathrm { s c } } )$ and fill factor (FF), because of the higher exciton dissociation efficiency and charge transfer rate. However, in some cases, the reduction of the crystallization could increase the device performance, although it occurred rarely in the field of organic solar cells. Recently, Sun and coworkers[65] reported a non-fullerene ternary solar cell with a conjugated polymer donor (PDBT-T1) and two non-fullerene acceptors (SdiPBI-Se and ITIC-Th). As shown in Fig. 2(h), the scattering peak of the ternary film with $50 \%$ ITIC-Th became weaker than that of the film without ITIC-Th. It is indicated that the addition of ITIC-Th into the PDBT-T1:SdiPBI-Se blends reduced the crystallinity due to the miscible interaction of ITIC-Th and SdiPBI-Se. A high efficiency of $1 0 . 3 \%$ was achieved at the ITIC-Th ratio of $50 \%$ in acceptor. It was one of the highest values in the reported non-fullerene organic solar cells.

# Crystal Orientation

Crystal orientation can often be seen in the morphological studies of BHJ organic solar cells and is of great importance for high charge transport efficiency. Three different orientations are shown in Figs. 3(a), 3(b) and 3(c). “End-on” orientation will not be discussed in this article as it is extremely difficult to be achieved in organic solar cells. A face-on orientation with respect to the substrate is considered to be more beneficial to improve charge transport efficiency than edge-on orientation[31]. In ternary solar cells, the addition of a third component into a binary system could regulate the crystal orientation of active layer. As aforementioned, the crystallization of PTB7-Th is poor, but the PTB7-Th molecules have a preferential face-on orientation with respect to the substrate. For the PTB7:PDTP-DFBT: $\mathrm { P C } _ { 7 1 } \mathrm { B M }$ system[55], the crystal orientation was investigated by GIXRD. As shown in Figs. 3(d), 3(e) and 3(f), the (010) diffraction peaks at $q _ { \mathrm { z } } \approx 1 . 6 5 \ \mathring { \mathrm { A } } ^ { - 1 }$ in the out-of-plane corresponding to $\pi - \pi$ stacking were observed. Meanwhile, the (010) peak of the PTB7:PDTP-DFBT film is stronger and more remarkable than the film without PDTP-DFBT, suggesting that the addition of PDTP-DFBT can improve the molecular ordering and enhance the face-on orientation of PTB7, giving a better device performance.

In the PTB7-Th: $p$ -DTS( $\mathrm { F B T T H } _ { 2 } ) _ { 2 }$ $\mathrm { \cdot P C } _ { 7 1 } \mathrm { B M }$ ternary solar cell[58], the 2D GIWAXS images are shown in Figs. 3(g), 3(h) and 3(i). A broad arc-like scattering $( q \approx 1 . 7 3 \mathrm { ~ \AA ^ { - 1 } } )$ is observed, which arises from the Bragg diffraction of periodic PTB7-Th in the out-of-plane direction corresponding to the $\pi { - } \pi$ stacking peak. There is almost no peak at $q \approx 1 . 7 3 \mathrm { ~ } \mathring { \mathrm { A } } ^ { - 1 }$ in the in-plane direction, indicating that PTB7-Th molecules have a preferred face-on orientation with respect to substrate. However, the $p \mathrm { - D T S } ( \mathrm { F B T T H } _ { 2 } ) _ { 2 }$ molecules prefer to have an edgeon orientation, due to the obvious (100), (200) and (300) scattering peaks in the out-of-plane and the strong (010) peak in the in-plane direction. Interestingly, the ternary film with $1 5 \% p \mathrm { - D T S ( F B T T H _ { 2 } ) _ { 2 } }$ shows a strong and remarkable (010) scattering peak for the polymers at $q \approx 1 . 7 3 \ \mathrm { \AA ^ { - 1 } }$ and almost no (100), (200), (300) scattering peak for small molecules in the out-of-plane direction, indicating that the ternary film has an improved face-on orientation. It leads to the ternary film with a better charge transfer efficiency than both the binary films of PTB7-Th: $\mathrm { P C } _ { 7 1 } \mathrm { B M }$ and $p { \mathrm { - D T S } } ( \mathrm { F B T T H } _ { 2 } ) _ { 2 } { \mathrm { : } } \mathrm { P C } _ { 7 1 } \mathrm { B M }$ . Eventually, the device with $1 5 \ \mathrm { \ w t \% }$ $p \mathrm { - D T S } ( \mathrm { F B T T H } _ { 2 } ) _ { 2 }$ achieves the highest PCE of $1 0 . 5 \%$ .

Recently, we[66] studied the crystal orientation of the PBDTTPD-HT:BDT-3T-CNCOO: $\mathrm { P C } _ { 7 1 } \mathrm { B M }$ ternary blends. As shown in Figs. 3(j), 3(k) and 3(l), the PBDTTPD-HT: $\mathrm { P C } _ { 7 1 } \mathrm { B M }$ specimen has no obvious scattering peak, and the BDT-3T-CNCOO: $\mathrm { P C } _ { 7 1 } \mathrm { B M }$ specimen has remarkable (100), (200) and (300) scattering peaks in the out-of-plane direction and (010) in-plane scattering peak, indicating the BDT-3T-CNCOO prefers to have edgeon orientation. However, the film with $40 \%$ BDT-3T-CNCOO shows an obvious (010) scattering peak at $q \approx 1 . 7 5 \mathrm { ~ } \mathring { \mathrm { A } } ^ { - 1 }$ in the out-of-plane direction, hinting a face-on orientation. These results reveal the transformation from edge-on to face-on orientation for the BDT-3T-CNCOO small molecules. This orientation manipulation increases the solar cell efficiency from $6 . 8 5 \%$ to $8 . 4 0 \%$ .

# Domain Size and Domain Purity

Phase separation is an essential problem, not ignorable while optimizing the morphology of organic solar cells. As mentioned above, the optimal phase separation of donor and acceptor is about $1 0 { - } 2 0 ~ \mathrm { n m }$ . However, most binary blends could not reach this scale structure (Figs. 4a and 4b), so optimizing the phase separation size to this scale is particularly important. In addition, the domain purity should be high enough to offer rapidly transport channels to increase charge carrier mobility. In the ternary solar cells, adding a third component into binary blends would influence the phase separation size and domain purity.

![](images/8a78d00c422a85164a06ec7c7480bb6cf5fe9a85b166e29fa61d4b74e4e3c1de.jpg)  
Fig. 3 The diagram of (a) end-on orientation, (b) edge-on orientation and (c) face-on orientation with respect to the substrate; 2D-GIXRD patterns of pure (d) PTB7, (e) PDTP-DFBT and (f) blend PTB7:PDTP-DFBT (0.8:0.2) solid films (Reprinted from Ref. [55] with permission from The Royal Society of Chemistry); Two-dimensional GIWAXS patterns of (g) PTB7-Th: $\mathrm { P C } _ { 7 1 } \mathrm { B M }$ film, (h) $p { \mathrm { - D T S } } ( \mathrm { F B T T H } _ { 2 } ) _ { 2 } { \mathrm { : P C } } _ { 7 1 } \mathbf { B M }$ and (i) PTB7-Th:p-DTS(FBTTH2)2 $\mathrm { \langle P C _ { 7 1 } B M }$ film at the $p$ - DTS(FBTTH2)2 weight ratio of $1 5 \%$ (Reprinted with permission from Ref. [58]; Copyright (2015) American Chemical Society); 2D-GIXRD patterns of (j) PBDTTPD-HT:PC71BM, (k) BDT-3T-CNCOO:PC71BM and (l) PBDTTPD-HT: $40 \%$ BDT-3T-CNCOO:PC71BM films (Reprinted with permission from Ref. [66]; Copyright (2016) Wiley-VCH)

In general, the incorporation of a highly crystalline third component increases the phase separation size of active layer because the crystallization is a driving force of phase separation. As aforementioned, a high crystallinity small molecule BDT-3T-CNCOO was incorporated into the PBDTTPD-HT: $\mathrm { P C } _ { 7 1 } \mathrm { B M }$ blends by Wei’s group[59]. The addition of BDT-3T-CNCOO not only promotes the crystallization of polymers, but also increases the domain size. As shown in Figs. 4(c), 4(d) and 4(e), pristine PBDTTPD-HT: $\mathrm { P C } _ { 7 1 } \mathrm { B M }$ film presents a homogeneous morphology with small phase separation size. However, an increased phase separation size of ternary film with $40 \ \mathrm { w t \% }$ BDT-3T-CNCOO is observed. The optimal phase size is sufficiently large for an effective bicontinuous interpenetrating structure, but it is small to match the short exciton diffusion distance. Hence, a high crystallinity of donor material and an appropriate phase separation size were achieved by adding small molecules. In addition, the BDT-3T-CNCOO small molecules were added into PBDTTT-C $\mathrm { \partial _ { \ z } P C _ { 7 1 } B M }$ blends by Wei’s group and our group[67]. As shown in Fig. 4(f), the R-SoXS profiles give the information of domain size and relative domain purity. The phase separation size of the ternary films was increased by adding the BDT-3T-CNCOO small molecules. Domain purity for PBDTTT-C-T: $\mathrm { P C } _ { 7 1 } \mathrm { B M }$ and BDT-3TCNCOO: $\mathrm { P C } _ { 7 1 } \mathrm { B M }$ were increased with the loading of BDT-3T-CNCOO small molecules. However, the blends without polymer $( 1 0 0 \% )$ tend to form a relative mixed domain. All of the ternary blends exhibit purer PBDTTT$\mathrm { C - T } \mathrm { : P C } _ { 7 1 } \mathrm { B M }$ and BDT-3T-CNCOO: $\mathrm { P C } _ { 7 1 } \mathrm { B M }$ domains than the corresponding binary blends. Higher domain purity results in a decreased bimolecular recombination. Compared to the binary systems of PBDTTT-C$\mathrm { T } { : } \mathrm { P C } _ { 7 1 } \mathrm { B M }$ (PCE $7 . 6 0 \%$ ) and BDT-3T-CNCOO: $\mathrm { P C } _ { 7 1 } \mathrm { B M }$ (PCE $4 . 9 8 \%$ ), the PCE of this ternary system reached $8 . 3 7 \%$ when adding $5 0 \%$ of BDT-3T-CNCOO in the blend.

![](images/aacb443670374e199778ac0c97e41c4bbd1570e9a7d7dbf0b9f475829be28fd0.jpg)  
Fig. 4 The diagram of (a) large phase separation and (b) small phase separation; TEM images of (c) PBDTTPD$\operatorname { H T } { : } \operatorname { P C } _ { 7 1 } \mathrm { B M }$ binary film, (d) PBDTTPD-HT:40 wt% BDT-3T-CNCOO: $\mathrm { P C } _ { 7 1 } \mathrm { B M }$ ternary film and (e) BDT-3T-CNCOO: $\mathrm { P C } _ { 7 1 } \mathrm { B M }$ binary film (Reprinted with permission from Ref. [59]; Copyright (2015) Wiley-VCH); (f) R-SoXS scattering profiles at $2 8 4 . 2 \mathrm { e V }$ of PBDTTT-C-T:BDT-3T-CNCOO:PC71BM ternary and binary blends with different small molecular ratios (Reprinted with permission from Ref. [67]; Copyright (2015) Wiley-VCH); (g) Lorentz-corrected and normalized R-SoXS profiles for PTB7: $\mathrm { P C } _ { 7 1 } \mathrm { B M }$ , PTB7:Si-PCPDTBT: $\mathrm { P C } _ { 7 1 } \mathrm { B M }$ (0.85:0.15:1.5), PTB7:Si-PCPDTBT: $\mathrm { P C } _ { 7 1 } \mathrm { B M }$ (0.75:0.25:1.5) and Si-PCPDTBT: $\mathrm { P C } _ { 7 1 } \mathrm { B M }$ films under $2 8 4 . 2 \ \mathrm { e V }$ (Reprinted with permission from Ref. [68]; Copyright (2016) Nature Publishing Group); TEM images of (h) BDT6T:PC71BM binary film and (i) BDT6T: $1 5 \%$ ICBA: $\mathrm { P C } _ { 7 1 } \mathrm { B M }$ ternary film (Reprinted from Ref. [75] with permission from The Royal Society of Chemistry); (j) R-SoXS information of blend films based on PPBDTBT:ITIC: $\mathrm { P C } _ { 7 1 } \mathrm { B M }$ with different ITIC:PC71BM ratios (Reprinted with permission from Ref. [78]; Copyright (2016) Wiley-VCH)

Recently, a highly crystalline polymer poly[( $^ { 4 , 4 ^ { \prime } }$ -bis(2-ethylhexyl)dithieno $^ { - 3 , 2 - \mathrm { b } : 2 ^ { \prime } , 3 ^ { \prime } }$ -d]silole)-2,6-diyl-alt(4,7-bis(2-thienyl)-2,1,3-benzothiadiazole)- $s , 5 ^ { \prime }$ -diyl] (Si-PCPDTBT) was incorporated into PTB7: $\mathrm { \cdot P C } _ { 7 1 } \mathrm { B M }$ solar cells by Gasparini to attain a high performance[68]. The phase separation was characterized by R-SoXS. As shown in Fig. $4 ( \mathrm { g ) }$ , the scattering profile of Si-PCPDTBT: $\mathrm { P C } _ { 7 1 } \mathrm { B M }$ is significantly different from other specimens. It was found that the median length scale of PTB7:Si-PCPDTBT: $\mathrm { P C } _ { 7 1 } \mathrm { B M }$ ternary blends enlarged as the Si-PCPDTBT content increased, suggesting an improved phase separation with the addition of Si-PCPDTBT. In addition, Huang et al.[69] found that the addition of 2,4-bis[4-(N,N-diisobutylamino)-2,6-dihydroxyphenyl] squaraine (SQ) small molecule into $\mathrm { P 3 H T { : } P C _ { 6 1 } B M }$ blends could increase the phase separation size. In 2013, a small amount of P3HT was incorporated into PCPDTBT: $\mathrm { P C } _ { 6 1 } \mathrm { B M }$ solar cells by Chen’s group[70]. It was found that $\pi - \pi$ stacking of PCPDTBT and the aggregation of $\mathrm { P C } _ { 6 1 } \mathrm { B M }$ were increased to form extended bicontinuous domains for efficient charge transport.

However, many binary solar cells possess a serious phase separation with large aggregation. In order to obtain an optimal morphology and a high device performance, it is of great importance to suppress the phase separation at a proper scale. Interestingly, the separation size could also be reduced by adding a third component into the binary system[71−78]. In 2009, small amount of amorphous region-random P3HT were incorporated into the P3HT (rr-P3HT): $\mathrm { P C } _ { 6 1 } \mathrm { B M }$ blends[71]. It restrained the phase separation with decreased $\mathrm { P C } _ { 6 1 } \mathrm { B M }$ domain size and crystallites size of rr-P3HT due to the dilute matrix. In 2015, An et al.[72] reported a ternary solar cell based on SMPV1:DIB-SQ: $\mathrm { P C } _ { 7 1 } \mathrm { B M }$ by only adjusting the DIB-SQ doping ratio in donors without any treatment on the blend solutions or active layers. The pristine $\operatorname { S M P V 1 : P C } _ { 7 1 } \mathbf { B } \mathbf { M }$ film presented large SMPV1 domains, and the phase separation size decreased to an appropriate value when $10 \ \mathrm { w t \% }$ DIB-SQ was added into the blends, resulting in the champion photovoltaic performance of ternary solar cells.

It is worth noting that reduced phase separation size of active layer often occurs in the double-acceptor ternary solar cells[73]. Due to the easily aggregated fullerene or fullerene derivative, another acceptor material as a third component in the ternary solar cells is usually used to suppress the aggregation of fullerene acceptor. Zhan and coworkers[74] employed double-acceptors of $\mathrm { P C } _ { 7 1 } \mathrm { B M }$ and ICBA in the ternary solar cells with five classical donors, PTB7, PBDTTT-C-T, PTB7-Th, PDBT-T1 and PThBDTP. It was found that the $\mathrm { P C } _ { 7 1 } \mathrm { B M }$ and ICBA form acceptor alloy (be described below) in the ternary blends. The film of PTB7-Th:alloy acceptor preferred to form relatively dense and continuous polymer networks than the film of PTB7-Th: $\mathrm { P C } _ { 7 1 } \mathrm { B M }$ , suggesting that the incorporation of ICBA into PTB7-Th: $\mathrm { P C } _ { 7 1 } \mathrm { B M }$ blends could suppress the aggregation of fullerene derivative. They further proved it by R-SoXS and concluded that the addition of ICBA into PTB7- $\mathrm { T h } { : } \mathrm { P C } _ { 7 1 } \mathrm { B M }$ blends could decrease the phase separation size. In addition, the ICBA was also incorporated into all-small-molecular solar cells based on $( 2 Z , 2 0 ^ { \prime } \mathrm { E } )$ -dioctyl $^ { 3 , 3 ^ { \prime } }$ $- ( 5 ^ { \prime \prime } , 5 ^ { \prime \prime \prime \prime \prime \prime }$ -(4,8-bis(5-octylthiophen-2-yl)benzo[1,2- $\mathsf { b } { : } 5 , 4 { - } \mathsf { b } ^ { \prime } ]$ dithiophene-2,6-diyl)bis $( 3 , 4 ^ { \prime } , 4 ^ { \prime \prime }$ -trioctyl- $[ 2 , 2 ^ { \prime } ; 5 ^ { \prime } , 2 ^ { \prime \prime }$ -terthiophene]- $. 5 ^ { \prime \prime }$ ,5-diyl))bis(2-cyanoacrylate) (BDT6T) and $\mathrm { P C } _ { 7 1 } \mathrm { B M }$ by Huang[75]. As shown in Figs. 4(h) and 4(i), the TEM image of ternary film with $1 5 \%$ ICBA exhibits smaller domain size than that of the film without ICBA. The small domains of ternary film at this scale improve the excitons dissociation, and enhanced PCE.

A di-substituted fullerene (bis-PCBM) serving as an additive was added into P3HT:PCBM solar cells by Wang[76]. It was demonstrated that the phase separation size decreased when $8 . 3 ~ \mathrm { w t \% }$ of bis-PCBM was added in the system, and the formation of bicontinuous networks was promoted due to the second substituent in bisPCBM. It further hindered the close contract of $\mathrm { C } _ { 6 0 }$ cores to form large clusters, prevented the diverse molecular geometry of regioisomers of di-substituted fullerene to form the ordered molecular packing, and increased interface area. This approach exhibited a highly stable morphology in high-temperature environment because of the inhibition of fullerene aggregation. Moreover, $\mathrm { C h e n } ^ { [ 7 7 ] }$ reported that all conjugated $\mathrm { C } _ { 6 0 }$ -containg block copolymer $\left( \mathbf { C } _ { 6 0 } – \mathbf { B C P s } \right)$ with self-assembled fiber-like structures was incorporated into $\mathrm { P 3 H T : C _ { 6 0 } }$ blends to induce the formation of a self-organization nanostructure, and enhanced the phase separation and interchain interaction of P3HT domain because of the self-assembled behavior interplay between $\pi \mathrm { - } \pi ^ { \ast }$ stacking. The $\mathrm { C } _ { 6 0 }$ -BCPs played a role of compatibilizer among the active layer and facilitated the formation of interpenetrating network structure

with smaller fullerene aggregation clusters.
